Repository: PatLT/palmistry

File: alloy_spreadsheet_v2.csv (part 1 of 7)
Tag,Alloy name,Citation,Citation,Citation,Citation,Citation,Citation,Alloy type,Alloy type,Alloy type,Alloy type,Alloy type,Alloy type,Alloy type,Alloy type,Alloy type,Alloy type,Alloy type,Alloy type,Alloy type,Alloy type,Alloy type,Alloy type,Notes,Solution heat treatment,Solution heat treatment,Solution heat treatment,Solution heat treatment,Solution heat treatment,Solution heat treatment,Precipitation heat treatment,Precipitation heat treatment,Precipitation heat treatment,Precipitation heat treatment,Precipitation heat treatment,Precipitation heat treatment,Composition,Composition,Composition,Composition,Composition,Composition,Composition,Composition,Composition,Composition,Composition,Composition,Composition,Composition,Composition,Composition,Composition,Composition,Composition,Composition,Composition,Composition,Composition,Composition,Phase 1/Phase 2 partitioning ratio,Phase 1/Phase 2 partitioning ratio,Phase 1/Phase 2 partitioning ratio,Phase 1/Phase 2 partitioning ratio,Phase 1/Phase 2 partitioning ratio,Phase 1/Phase 2 partitioning ratio,Phase 1/Phase 2 partitioning ratio,Phase 1/Phase 2 partitioning ratio,Phase 1/Phase 2 partitioning ratio,Phase 1/Phase 2 partitioning ratio,Phase 1/Phase 2 partitioning ratio,Phase 1/Phase 2 partitioning ratio,Phase 1/Phase 2 partitioning ratio,Phase 1/Phase 2 partitioning ratio,Phase 1/Phase 2 partitioning ratio,Phase 1/Phase 2 partitioning ratio,Phase 1/Phase 2 partitioning ratio,Phase 1/Phase 2 partitioning ratio,Phase 1/Phase 2 partitioning ratio,Phase 1/Phase 2 partitioning ratio,Phase 1/Phase 2 partitioning ratio,Phase 1/Phase 2 partitioning ratio,Phase 1/Phase 2 partitioning ratio,Phase 1/Phase 2 partitioning ratio,Density,Lattice param,RT lattice misfit,RT lattice misfit,RT lattice misfit,Tensile properties,Tensile properties,Tensile properties,Tensile properties,Tensile properties,Tensile properties,Tensile properties,Tensile properties,Tensile properties,Tensile properties,Tensile properties,Tensile properties,Tensile properties,Tensile properties,Tensile properties,Tensile properties,Tensile properties,Tensile properties,Tensile properties,Tensile properties,Tensile properties,Tensile properties,Tensile properties,Tensile properties,Tensile properties,Tensile properties,Tensile properties,Tensile properties,Tensile properties,Tensile properties,Tensile properties,Tensile properties,Creep strength,Creep strength,Creep strength,Creep strength,Creep strength,Creep strength,Creep strength,Creep strength,Creep strength,Creep strength,Creep strength,Creep strength,Creep strength,Creep strength,Creep strength,Creep strength,Creep strength,Creep strength,Creep strength,Creep strength,Creep strength,Creep strength,Creep strength,Creep strength,Creep strength,Creep strength,Creep strength,Creep strength,Creep strength,Creep strength,Creep strength,Creep strength,Creep strength,Creep strength,Creep strength,Creep strength,Creep strength,Creep strength,Creep strength,Creep strength,Creep strength,Creep strength,Creep strength,Creep strength,Creep strength,Creep strength,Creep strength,Creep strength,Creep strength,Creep strength,Creep strength,Creep strength,Creep strength,Creep strength,Creep strength,Creep strength,Creep strength,Creep strength,Creep strength,Creep strength,Creep strength,Creep strength,Creep strength,Creep strength,Creep strength,Creep strength,Creep strength,Creep strength,Creep strength,Creep strength,Creep strength,Creep strength,Creep strength,Creep strength,Creep strength,Creep strength,Creep strength,Creep strength,Creep strength,Creep strength,Creep strength,Creep strength,Creep strength,Creep strength,Creep strength,Creep strength,Creep strength,Creep strength,Creep strength,Creep strength,Fatigue life,Fatigue life,Fatigue life,Fatigue life,Fatigue life,Fatigue life,Fatigue life,Fatigue life,Fatigue life,Fatigue life,Fatigue life,Fatigue life,Fatigue life,Fatigue life,Fatigue life,Fatigue life,SFE,SFE,SFE,SFE,SFE,SFE,SFE,SFE
,,Ref #1,Ref #1,Ref #1,Ref #2,Ref #2,Ref #2,Multiphase,Phase 1,Phase 1,Phase 1,Phase 1,Phase 1,Phase 2,Phase 2,Phase 2,Phase 2,Phase 2,Commercial,Parent alloy,Phase,Phase,Casting,,Stage 1,Stage 1,Stage 2,Stage 2,Stage 3,Stage 3,Stage 1,Stage 1,Stage 2,Stage 2,Stage 3,Stage 3,wt. %,wt. %,wt. %,wt. %,wt. %,wt. %,wt. %,wt. %,wt. %,wt. %,wt. %,wt. %,at. %,at. %,at. %,at. %,at. %,at. %,at. %,at. %,at. %,at. %,at. %,at. %,wt. %,wt. %,wt. %,wt. %,wt. %,wt. %,wt. %,wt. %,wt. %,wt. %,wt. %,wt. %,at. %,at. %,at. %,at. %,at. %,at. %,at. %,at. %,at. %,at. %,at. %,at. %,,,Def 1,Def 2,Def 3,1,1,1,1,1,1,1,1,2,2,2,2,2,2,2,2,3,3,3,3,3,3,3,3,4,4,4,4,4,4,4,4,1,1,1,1,1,1,1,1,1,1,2,2,2,2,2,2,2,2,2,2,3,3,3,3,3,3,3,3,3,3,4,4,4,4,4,4,4,4,4,4,5,5,5,5,5,5,5,5,5,5,6,6,6,6,6,6,6,6,6,6,7,7,7,7,7,7,7,7,7,7,8,8,8,8,8,8,8,8,8,8,9,9,9,9,9,9,9,9,9,9,1,1,1,1,2,2,2,2,3,3,3,3,4,4,4,4,1,1,2,2,3,3,4,4
,,Name,DOI,Other,Name,DOI,Other,Boolean,Name,Tag,wt.,at.,Mean size,Name,Tag,wt.,at.,Mean size,,Tag,Name,Strukturbericht,,,Temp,Time,Temp,Time,Temp,Time,Temp,Time,Temp,Time,Temp,Time,Ni,Cr,Co,Re,Ru,Al,Ta,W,Ti,Mo,Nb,Hf,Ni,Cr,Co,Re,Ru,Al,Ta,W,Ti,Mo,Nb,Hf,Ni,Cr,Co,Re,Ru,Al,Ta,W,Ti,Mo,Nb,Hf,Ni,Cr,Co,Re,Ru,Al,Ta,W,Ti,Mo,Nb,Hf,,,(a’-a)/a,a’-a,2(a’-a)/(a’+a),Temp,Yield stress,Ultimate Tensile stress,0.2% proof stress,Elongation,Young’s modulus,Shear modulus,Poisson’s ratio,Temp,Yield stress,Ultimate Tensile stress,0.2% proof stress,Elongation,Young’s modulus,Shear modulus,Poisson’s ratio,Temp,Yield stress,Ultimate Tensile stress,0.2% proof stress,Elongation,Young’s modulus,Shear modulus,Poisson’s ratio,Temp,Yield stress,Ultimate Tensile stress,0.2% proof stress,Elongation,Young’s modulus,Shear modulus,Poisson’s ratio,Temp,Stress,LMP at 1% creep,LMP at rupture,Time for 1% creep,Rupture life,Primary creep strain,Primary creep rate,Elongation / rupture strain,Min. secondary creep rate,Temp,Stress,LMP at 1% creep,LMP at rupture,Time for 1% creep,Rupture life,Primary creep strain,Primary creep rate,Elongation / rupture strain,Min. secondary creep rate,Temp,Stress,LMP at 1% creep,LMP at rupture,Time for 1% creep,Rupture life,Primary creep strain,Primary creep rate,Elongation / rupture strain,Min. secondary creep rate,Temp,Stress,LMP at 1% creep,LMP at rupture,Time for 1% creep,Rupture life,Primary creep strain,Primary creep rate,Elongation / rupture strain,Min. secondary creep rate,Temp,Stress,LMP at 1% creep,LMP at rupture,Time for 1% creep,Rupture life,Primary creep strain,Primary creep rate,Elongation / rupture strain,Min. secondary creep rate,Temp,Stress,LMP at 1% creep,LMP at rupture,Time for 1% creep,Rupture life,Primary creep strain,Primary creep rate,Elongation / rupture strain,Min. secondary creep rate,Temp,Stress,LMP at 1% creep,LMP at rupture,Time for 1% creep,Rupture life,Primary creep strain,Primary creep rate,Elongation / rupture strain,Min. secondary creep rate,Temp,Stress,LMP at 1% creep,LMP at rupture,Time for 1% creep,Rupture life,Primary creep strain,Primary creep rate,Elongation / rupture strain,Min. secondary creep rate,Temp,Stress,LMP at 1% creep,LMP at rupture,Time for 1% creep,Rupture life,Primary creep strain,Primary creep rate,Elongation / rupture strain,Min. secondary creep rate,Temperature,Frequency,Max stress,Cycles to failure,Temperature,Frequency,Max stress,Cycles to failure,Temperature,Frequency,Max stress,Cycles to failure,Temperature,Frequency,Max stress,Cycles to failure,Temp,Value,Temp,Value,Temp,Value,Temp,Value
,,,,,,,,,,,,,(nm),,,,,(nm),,,,,,,(ºC),(hrs),(ºC),(hrs),(ºC),(hrs),(ºC),(hrs),(ºC),(hrs),(ºC),(hrs),,,,,,,,,,,,,,,,,,,,,,,,,,,,,,,,,,,,,,,,,,,,,,,,,(g/cm^3),(Å),(%),(Å),(%),(ºC),(MPa),(MPa),(MPa),%,(GPa),(GPa),-,(ºC),(MPa),(MPa),(MPa),%,(GPa),(GPa),-,(ºC),(MPa),(MPa),(MPa),%,(GPa),(GPa),-,(ºC),(MPa),(MPa),(MPa),%,(GPa),(GPa),-,(ºC),(MPa),,,(hrs),(hrs),(%),(x10^-6 s^-1),(%),(x10^-8 s^-1),(ºC),(MPa),,,(hrs),(hrs),(%),(x10^-6 s^-1),(%),(x10^-8 s^-1),(ºC),(MPa),,,(hrs),(hrs),(%),(x10^-6 s^-1),(%),(x10^-8 s^-1),(ºC),(MPa),,,(hrs),(hrs),(%),(x10^-6 s^-1),(%),(x10^-8 s^-1),(ºC),(MPa),,,(hrs),(hrs),(%),(x10^-6 s^-1),(%),(x10^-8 s^-1),(ºC),(MPa),,,(hrs),(hrs),(%),(x10^-6 s^-1),(%),(x10^-8 s^-1),(ºC),(MPa),,,(hrs),(hrs),(%),(x10^-6 s^-1),(%),(x10^-8 s^-1),(ºC),(MPa),,,(hrs),(hrs),(%),(x10^-6 s^-1),(%),(x10^-8 s^-1),(ºC),(MPa),,,(hrs),(hrs),(%),(x10^-6 s^-1),(%),(x10^-8 s^-1),(ºC),(Hz),(MPa),,(ºC),(Hz),(MPa),,(ºC),(Hz),(MPa),,(ºC),(Hz),(MPa),,(ºC),(mJ/m^2),(ºC),(mJ/m^2),(ºC),(mJ/m^2),(ºC),(mJ/m^2)
MC2_D94_0,MC2,Duval et al 94,10.1016/0956-7151(94)90061-2,,,,,1,γ,MC2_D94_A1,0.3044810348,0.31,,γ',MC2_D94_L1_2,0.6955189652,0.69,,1,,,,sc,,1300,3,0,0,0,0,1100,4,850,24,0,0,0.7039655805,0.08322561164,0.04563985154,0,0,0.0771600712,0.02136466102,0.02805136818,0.02670582627,0.01388702966,0,0,0.659,0.093,0.051,0,0,0.112,0.02,0.026,0.025,0.013,0,0,,,,,,,,,,,,,,,,,,,,,,,,,,,,,,,,,,,,,,,,,,,,,,,,,,,,,,,,,,,,,,,,,,,,,,,,,,,,,,,,,,,,,,,,,,,,,,,,,,,,,,,,,,,,,,,,,,,,,,,,,,,,,,,,,,,,,,,,,,,,,,,,,,,,,,,,,,,,,,,,,,,,,,,,,,,,,,,
MC2_D94_A1,MC2,Duval et al 94,10.1016/0956-7151(94)90061-2,,,,,0,,,,,,,,,,,0,MC2_D94_0,γ,A1,,,,,,,,,,,,,,,0.5900898293,0.231945981,0.08149453387,0,0,0.01585679727,0.003207009942,0.04426674592,0.003207009942,0.02993209279,0,0,0.552,0.259,0.091,0,0,0.023,0.003,0.041,0.003,0.028,0,0,,,,,,,,,,,,,,,,,,,,,,,,,,,,,,,,,,,,,,,,,,,,,,,,,,,,,,,,,,,,,,,,,,,,,,,,,,,,,,,,,,,,,,,,,,,,,,,,,,,,,,,,,,,,,,,,,,,,,,,,,,,,,,,,,,,,,,,,,,,,,,,,,,,,,,,,,,,,,,,,,,,,,,,,,,,,,,,
MC2_D94_L1_2,MC2,Duval et al 94,10.1016/0956-7151(94)90061-2,,,,,0,,,,,,,,,,,0,MC2_D94_0,γ',L1_2,,,,,,,,,,,,,,,0.7549312427,0.01605616066,0.03122031239,0,0,0.1016322325,0.02342522897,0.03333784685,0.03300827718,0.00638869881,0,0,0.709,0.018,0.035,0,0,0.148,0.022,0.031,0.031,0.006,0,0,,,,,,,,,,,,,,,,,,,,,,,,,,,,,,,,,,,,,,,,,,,,,,,,,,,,,,,,,,,,,,,,,,,,,,,,,,,,,,,,,,,,,,,,,,,,,,,,,,,,,,,,,,,,,,,,,,,,,,,,,,,,,,,,,,,,,,,,,,,,,,,,,,,,,,,,,,,,,,,,,,,,,,,,,,,,,,,
MC2_D94_0_1,MC2,Duval et al 94,10.1016/0956-7151(94)90061-2,,,,,1,γ,MC2_D94_A1_1,0.3437611626,0.36,,γ',MC2_D94_L1_2_1,0.6562388374,0.64,,1,,,,sc,,1300,3,0,0,0,0,1100,4,850,24,1050,0.5,0.7039655805,0.08322561164,0.04563985154,0,0,0.0771600712,0.02136466102,0.02805136818,0.02670582627,0.01388702966,0,0,0.659,0.093,0.051,0,0,0.112,0.02,0.026,0.025,0.013,0,0,,,,,,,,,,,,,,,,,,,,,,,,,,,,,,,,,,,,,,,,,,,,,,,,,,,,,,,,,,,,,,,,,,,,,,,,,,,,,,,,,,,,,,,,,,,,,,,,,,,,,,,,,,,,,,,,,,,,,,,,,,,,,,,,,,,,,,,,,,,,,,,,,,,,,,,,,,,,,,,,,,,,,,,,,,,,,,,
MC2_D94_A1_1,MC2,Duval et al 94,10.1016/0956-7151(94)90061-2,,,,,0,,,,,,,,,,,0,MC2_D94_0_1,γ,A1,,,,,,,,,,,,,,,0.6210848402,0.1919750303,0.07804592353,0,0,0.03245856977,0.004283343725,0.0410980505,0.006425015588,0.02462922642,0,0,0.58,0.214,0.087,0,0,0.047,0.004,0.038,0.006,0.023,0,0,,,,,,,,,,,,,,,,,,,,,,,,,,,,,,,,,,,,,,,,,,,,,,,,,,,,,,,,,,,,,,,,,,,,,,,,,,,,,,,,,,,,,,,,,,,,,,,,,,,,,,,,,,,,,,,,,,,,,,,,,,,,,,,,,,,,,,,,,,,,,,,,,,,,,,,,,,,,,,,,,,,,,,,,,,,,,,,
MC2_D94_L1_2_1,MC2,Duval et al 94,10.1016/0956-7151(94)90061-2,,,,,0,,,,,,,,,,,0,MC2_D94_0_1,γ',L1_2,,,,,,,,,,,,,,,0.7460926136,0.0213990257,0.03655666891,0,0,0.09884297327,0.025543827,0.0257988682,0.03618708825,0.009578935124,0,0,0.701,0.024,0.041,0,0,0.144,0.024,0.024,0.034,0.009,0,0,,,,,,,,,,,,,,,,,,,,,,,,,,,,,,,,,,,,,,,,,,,,,,,,,,,,,,,,,,,,,,,,,,,,,,,,,,,,,,,,,,,,,,,,,,,,,,,,,,,,,,,,,,,,,,,,,,,,,,,,,,,,,,,,,,,,,,,,,,,,,,,,,,,,,,,,,,,,,,,,,,,,,,,,,,,,,,,
MC2_D94_0_2,MC2,Duval et al 94,10.1016/0956-7151(94)90061-1,,,,,1,γ,MC2_D94_A1_2,0.4565317874,0.52,,γ',MC2_D94_L1_2_2,0.5434682126,0.48,,1,,,,sc,,1300,3,0,0,0,0,1100,4,850,24,1050,10,0.7039655805,0.08322561164,0.04563985154,0,0,0.0771600712,0.02136466102,0.02805136818,0.02670582627,0.01388702966,0,0,0.659,0.093,0.051,0,0,0.112,0.02,0.026,0.025,0.013,0,0,,,,,,,,,,,,,,,,,,,,,,,,,,,,,,,,,,,,,,,,,,,,,,,,,,,,,,,,,,,,,,,,,,,,,,,,,,,,,,,,,,,,,,,,,,,,,,,,,,,,,,,,,,,,,,,,,,,,,,,,,,,,,,,,,,,,,,,,,,,,,,,,,,,,,,,,,,,,,,,,,,,,,,,,,,,,,,,
MC2_D94_A1_2,MC2,Duval et al 94,10.1016/0956-7151(94)90061-1,,,,,0,,,,,,,,,,,0,MC2_D94_0_2,γ,A1,,,,,,,,,,,,,,,0.6457358853,0.1410802171,0.07278660883,0,0,0.05741760978,0.009653858751,0.03900098909,0.01608976458,0.01823506653,0,0,0.602,0.157,0.081,0,0,0.083,0.009,0.036,0.015,0.017,0,0,,,,,,,,,,,,,,,,,,,,,,,,,,,,,,,,,,,,,,,,,,,,,,,,,,,,,,,,,,,,,,,,,,,,,,,,,,,,,,,,,,,,,,,,,,,,,,,,,,,,,,,,,,,,,,,,,,,,,,,,,,,,,,,,,,,,,,,,,,,,,,,,,,,,,,,,,,,,,,,,,,,,,,,,,,,,,,,
MC2_D94_L1_2_2,MC2,Duval et al 94,10.1016/0956-7151(94)90061-1,,,,,0,,,,,,,,,,,0,MC2_D94_0_2,γ',L1_2,,,,,,,,,,,,,,,0.7487052696,0.02591073972,0.03931284648,0,0,0.09835997314,0.02346369791,0.02585233108,0.03199595169,0.006399190339,0,0,0.702,0.029,0.044,0,0,0.143,0.022,0.024,0.03,0.006,0,0,,,,,,,,,,,,,,,,,,,,,,,,,,,,,,,,,,,,,,,,,,,,,,,,,,,,,,,,,,,,,,,,,,,,,,,,,,,,,,,,,,,,,,,,,,,,,,,,,,,,,,,,,,,,,,,,,,,,,,,,,,,,,,,,,,,,,,,,,,,,,,,,,,,,,,,,,,,,,,,,,,,,,,,,,,,,,,,
MC2_D94_0_3,MC2,Duval et al 94,10.1016/0956-7151(94)900610,,,,,1,γ,MC2_D94_A1_3,0.3457938975,0.49,,γ',MC2_D94_L1_2_3,0.6542061025,0.51,,1,,,,sc,,1300,3,0,0,0,0,1100,4,850,24,1050,100,0.7039655805,0.08322561164,0.04563985154,0,0,0.0771600712,0.02136466102,0.02805136818,0.02670582627,0.01388702966,0,0,0.659,0.093,0.051,0,0,0.112,0.02,0.026,0.025,0.013,0,0,,,,,,,,,,,,,,,,,,,,,,,,,,,,,,,,,,,,,,,,,,,,,,,,,,,,,,,,,,,,,,,,,,,,,,,,,,,,,,,,,,,,,,,,,,,,,,,,,,,,,,,,,,,,,,,,,,,,,,,,,,,,,,,,,,,,,,,,,,,,,,,,,,,,,,,,,,,,,,,,,,,,,,,,,,,,,,,
MC2_D94_A1_3,MC2,Duval et al 94,10.1016/0956-7151(94)900610,,,,,0,,,,,,,,,,,0,MC2_D94_0_3,γ,A1,,,,,,,,,,,,,,,0.6146915916,0.1773517613,0.08192391006,0,0,0.04504879582,0.006447813898,0.03907315085,0.008597085197,0.02686589124,0,0,0.572,0.197,0.091,0,0,0.065,0.006,0.036,0.008,0.025,0,0,,,,,,,,,,,,,,,,,,,,,,,,,,,,,,,,,,,,,,,,,,,,,,,,,,,,,,,,,,,,,,,,,,,,,,,,,,,,,,,,,,,,,,,,,,,,,,,,,,,,,,,,,,,,,,,,,,,,,,,,,,,,,,,,,,,,,,,,,,,,,,,,,,,,,,,,,,,,,,,,,,,,,,,,,,,,,,,
MC2_D94_L1_2_3,MC2,Duval et al 94,10.1016/0956-7151(94)900610,,,,,0,,,,,,,,,,,0,MC2_D94_0_3,γ',L1_2,,,,,,,,,,,,,,,0.7355876762,0.02239206011,0.03941002579,0,0,0.1082565656,0.02459086708,0.02699607989,0.03528254842,0.007484176938,0,0,0.688,0.025,0.044,0,0,0.157,0.023,0.025,0.033,0.007,0,0,,,,,,,,,,,,,,,,,,,,,,,,,,,,,,,,,,,,,,,,,,,,,,,,,,,,,,,,,,,,,,,,,,,,,,,,,,,,,,,,,,,,,,,,,,,,,,,,,,,,,,,,,,,,,,,,,,,,,,,,,,,,,,,,,,,,,,,,,,,,,,,,,,,,,,,,,,,,,,,,,,,,,,,,,,,,,,,
AM3_G96_0,AM3,Glas et al 1996,10.1016/S1359-6454(96)00096-1,,,,,1,γ,AM3_G96_A1,0.2875228786,0.29,,γ',AM3_G96_L1_2,0.7124771214,0.71,,1,,,,sc,Cited as from private communication from Blavette,1300,3,0,0,0,0,1100,4,850,24,0,0,0.7139420508,0.07977613158,0.04838732671,0,0,0.08869497858,0.01191692746,0.01691533507,0.02587368936,0.01449356043,0,0,0.665,0.0887,0.0538,0,0,0.1281,0.0111,0.0156,0.0241,0.0135,0,0,,,,,,,,,,,,,,,,,,,,,,,,,,,,,,,,,,,,,,,,,,,,,,,,,,,,,,,,,,,,,,,,,,,,,,,,,,,,,,,,,,,,,,,,,,,,,,,,,,,,,,,,,,,,,,,,,,,,,,,,,,,,,,,,,,,,,,,,,,,,,,,,,,,,,,,,,,,,,,,,,,,,,,,,,,,,,,,
AM3_G96_A1,AM3,Glas et al 1996,10.1016/S1359-6454(96)00096-1,,,,,0,,,,,,,,,,,0,AM3_G96_0,γ,A1,,,,,,,,,,,,,,,0.5652458861,0.2458352943,0.1070426743,0,0,0.02583909017,0.0043313861,0.01640487237,0.00389824749,0.03140254923,0,0,0.522,0.271,0.118,0,0,0.037,0.004,0.015,0.0036,0.029,0,0,,,,,,,,,,,,,,,,,,,,,,,,,,,,,,,,,,,,,,,,,,,,,,,,,,,,,,,,,,,,,,,,,,,,,,,,,,,,,,,,,,,,,,,,,,,,,,,,,,,,,,,,,,,,,,,,,,,,,,,,,,,,,,,,,,,,,,,,,,,,,,,,,,,,,,,,,,,,,,,,,,,,,,,,,,,,,,,
AM3_G96_L1_2,AM3,Glas et al 1996,10.1016/S1359-6454(96)00096-1,,,,,0,,,,,,,,,,,0,AM3_G96_0,γ',L1_2,,,,,,,,,,,,,,,0.7739489592,0.01276231871,0.02471673593,0,0,0.1140607137,0.01497810181,0.01712133426,0.03474196332,0.007669873062,0,0,0.7234084507,0.01423943662,0.02757746479,0,0,0.1653098592,0.014,0.01584507042,0.03247323944,0.007169014085,0,0,,,,,,,,,,,,,,,,,,,,,,,,,,,,,,,,,,,,,,,,,,,,,,,,,,,,,,,,,,,,,,,,,,,,,,,,,,,,,,,,,,,,,,,,,,,,,,,,,,,,,,,,,,,,,,,,,,,,,,,,,,,,,,,,,,,,,,,,,,,,,,,,,,,,,,,,,,,,,,,,,,,,,,,,,,,,,,,
AM3_G96_A1_1,AM3,Glas et al 1996,10.1016/S1359-6454(96)00096-1,,,,,0,,,,,,,,,,,0,,γ,A1,,Experimental study of single phase (γ) crystals,1300,3,0,0,0,0,0,0,0,0,0,0,0.5652458861,0.2458352943,0.1070426743,0,0,0.02583909017,0.0043313861,0.01640487237,0.00389824749,0.03140254923,0,0,0.522,0.271,0.118,0,0,0.037,0.004,0.015,0.0036,0.029,0,0,,,,,,,,,,,,,,,,,,,,,,,,,,,,,,,,,,,,,,,,,,,,,,,,,,,,,,,,,,,,,,,,,,,,,,,,,,,,,,,,,,,,,,,,,,,,,,,,,,,,,,,,,,,,,,,,,,,,,,,,,,,,,,,,,,,,,,,,,,,,,,,,,,,,,,,,,,,,,,,,,,,,,,,,,,,,,,,
MC2_G96_A1,MC2,Glas et al 1996,10.1016/S1359-6454(96)00096-1,,Benyoucef et al (96),10.1051/mmm:1996106,,0,,,,,,,,,,,0,,γ,A1,,Experimental study of single phase (γ) crystals,1300,3,0,0,0,0,0,0,0,0,0,0,,,,,,,,,,,,,,,,,,,,,,,,,,,,,,,,,,,,,,,,,,,,,,,,,,,,,,,,,,,,,,,,,,,,,,,,,,,,,,,,,,,,,,,,,,,,,,,,,,,,,,,,,,,,,,,,,,,,,,,,,,,,,,,,,,,,,,,,,,,,,,,,,,,,,,,,,,,,,,,,,,,,,,,,,,,,,,,,,,,,,,,,,,,,,,,,25,21,,,,,,
TMS-63_H93_0,TMS-63,Harada et al 93,10.1016/0169-4332(93)90329-A,,,,,1,γ,TMS-63_H93_A1,0.4401094563,0.42,,γ',TMS-63_H93_L1_2,0.5598905437,0.58,,1,,,,sc,Composition was determined on ruptured sample,1300,4,0,0,0,0,982,5,870,20,1040,3,0.7649411379,0.06942216605,0,0,0,0.08701774574,0.02974771092,0,0,0.04887123937,0,0,0.72,0.078,0,0,0,0.127,0.028,0,0,0.046,0,0,,,,,,,,,,,,,,,,,,,,,,,,,,,,,,,,,,,,,,,,,,,,,,,,,,,,,,,,,,,,,,,,,,,,,,,,,,,,,,,,,,,,,,,,,,,,,,,,,,,,,,,,,,,,,,,,,,,,,,,,,,1040,137,,,,2657,,,,,,,,,,,,,,,,,,,,,,,,,,,,,,,,,,,,,,,,,,,,,,,,
TMS-63_H93_A1,TMS-63,Harada et al 93,10.1016/0169-4332(93)90329-A,,,,,0,,,,,,,,,,,0,TMS-63_H93_0,γ,A1,,,,,,,,,,,,,,,0.7557615004,0.1254337318,0,0,0,0.04710279726,0.001037726658,0,0,0.07066424386,0,0,0.7282857143,0.1442857143,0,0,0,0.07038095238,0.001,0,0,0.0680952381,0,0,,,,,,,,,,,,,,,,,,,,,,,,,,,,,,,,,,,,,,,,,,,,,,,,,,,,,,,,,,,,,,,,,,,,,,,,,,,,,,,,,,,,,,,,,,,,,,,,,,,,,,,,,,,,,,,,,,,,,,,,,,,,,,,,,,,,,,,,,,,,,,,,,,,,,,,,,,,,,,,,,,,,,,,,,,,,,,,
TMS-63_H93_L1_2,TMS-63,Harada et al 93,10.1016/0169-4332(93)90329-A,,,,,0,,,,,,,,,,,0,TMS-63_H93_0,γ',L1_2,,,,,,,,,,,,,,,0.7657005831,0.0269519416,0,0,0,0.1161926439,0.05898253792,0,0,0.03217229341,0,0,0.714,0.03,0,0,0,0.168,0.055,0,0,0.03,0,0,,,,,,,,,,,,,,,,,,,,,,,,,,,,,,,,,,,,,,,,,,,,,,,,,,,,,,,,,,,,,,,,,,,,,,,,,,,,,,,,,,,,,,,,,,,,,,,,,,,,,,,,,,,,,,,,,,,,,,,,,,,,,,,,,,,,,,,,,,,,,,,,,,,,,,,,,,,,,,,,,,,,,,,,,,,,,,,
TMS-1_H88_0,TMS-1,Harada et al 88,,Superalloys 1988 conf. proc.,,,,1,γ,TMS-1_H88_A1,0.7149265551,0.36,,γ',TMS-1_H88_L1_2,0.2850734449,0.64,,1,,,,sc,,1100,30,0,0,0,0,900,1500,0,0,0,0,0.601,0.055,0.075,0,0,0.052,0.051,0.166,0,0,0,0,0.5712013086,0.06239781397,0.08508792815,0,0,0.0766318798,0.04847132569,0.1562097438,0,0,0,0,,,,,,,,,,,,,,,,,,,,,,,,,,,,,,,,,,,,,,,,,,,,,,,,,,,,,,,,,,,,,,,,,,,,,,,,,,,,,,,,,,,,,,,,,,,,,,,,,,,,,,,,,,,,,,,,,,,,,,,,,,,,,,,,,,,,,,,,,,,,,,,,,,,,,,,,,,,,,,,,,,,,,,,,,,,,,,,
TMS-1_H88_A1,TMS-1,Harada et al 88,,Superalloys 1988 conf. proc.,,,,0,,,,,,,,,,,0,TMS-1_H88_0,γ,A1,,,,,,,,,,,,,,,0.6278782994,0.1381857296,0.1212468338,0,0,0.02676681239,0.006385203045,0.07953712177,0,0,0,0,0.59,0.155,0.136,0,0,0.039,0.006,0.074,0,0,0,0,,,,,,,,,,,,,,,,,,,,,,,,,,,,,,,,,,,,,,,,,,,,,,,,,,,,,,,,,,,,,,,,,,,,,,,,,,,,,,,,,,,,,,,,,,,,,,,,,,,,,,,,,,,,,,,,,,,,,,,,,,,,,,,,,,,,,,,,,,,,,,,,,,,,,,,,,,,,,,,,,,,,,,,,,,,,,,,
TMS-1_H88_L1_2,TMS-1,Harada et al 88,,Superalloys 1988 conf. proc.,,,,0,,,,,,,,,,,0,TMS-1_H88_0,γ',L1_2,,,,,,,,,,,,,,,0.7345399725,0.02342481205,0.04955248702,0,0,0.1123617078,0.02581106785,0.05430995272,0,0,0,0,0.683,0.026,0.055,0,0,0.162,0.024,0.05,0,0,0,0,,,,,,,,,,,,,,,,,,,,,,,,,,,,,,,,,,,,,,,,,,,,,,,,,,,,,,,,,,,,,,,,,,,,,,,,,,,,,,,,,,,,,,,,,,,,,,,,,,,,,,,,,,,,,,,,,,,,,,,,,,,,,,,,,,,,,,,,,,,,,,,,,,,,,,,,,,,,,,,,,,,,,,,,,,,,,,,
Alloy 454_H88_0,Alloy 454,Harada et al 88,,Superalloys 1988 conf. proc.,,,,1,γ,Alloy 454_H88_A1,0.5165320046,0.41,,γ',Alloy 454_H88_L1_2,0.4834679954,0.59,,1,,,,sc,,1100,30,0,0,0,0,900,1500,0,0,0,0,0.625,0.1,0.05,0,0,0.05,0.12,0.04,0.015,0,0,0,0.5917514143,0.1130189455,0.05650947277,0,0,0.07340416543,0.1136162715,0.03749769644,0.01420203394,0,0,0,,,,,,,,,,,,,,,,,,,,,,,,,,,,,,,,,,,,,,,,,,,,,,,,,,,,,,,,,,,,,,,,,,,,,,,,,,,,,,,,,,,,,,,,,,,,,,,,,,,,,,,,,,,,,,,,,,,,,,,,,,,,,,,,,,,,,,,,,,,,,,,,,,,,,,,,,,,,,,,,,,,,,,,,,,,,,,,
Alloy 454_H88_A1,Alloy 454,Harada et al 88,,Superalloys 1988 conf. proc.,,,,0,,,,,,,,,,,0,Alloy 454_H88_0,γ,A1,,,,,,,,,,,,,,,0.6489606039,0.2110254296,0.07332239502,0,0,0.0227162835,0.0149431718,0.02156053033,0.0074715859,0,0,0,0.608,0.236,0.082,0,0,0.033,0.014,0.02,0.007,0,0,0,,,,,,,,,,,,,,,,,,,,,,,,,,,,,,,,,,,,,,,,,,,,,,,,,,,,,,,,,,,,,,,,,,,,,,,,,,,,,,,,,,,,,,,,,,,,,,,,,,,,,,,,,,,,,,,,,,,,,,,,,,,,,,,,,,,,,,,,,,,,,,,,,,,,,,,,,,,,,,,,,,,,,,,,,,,,,,,
Alloy 454_H88_L1_2,Alloy 454,Harada et al 88,,Superalloys 1988 conf. proc.,,,,0,,,,,,,,,,,0,Alloy 454_H88_0,γ',L1_2,,,,,,,,,,,,,,,0.7349375052,0.02790384425,0.02610359623,0,0,0.1164158671,0.05694691196,0.00868158428,0.029010691,0,0,0,0.684,0.031,0.029,0,0,0.168,0.053,0.008,0.027,0,0,0,,,,,,,,,,,,,,,,,,,,,,,,,,,,,,,,,,,,,,,,,,,,,,,,,,,,,,,,,,,,,,,,,,,,,,,,,,,,,,,,,,,,,,,,,,,,,,,,,,,,,,,,,,,,,,,,,,,,,,,,,,,,,,,,,,,,,,,,,,,,,,,,,,,,,,,,,,,,,,,,,,,,,,,,,,,,,,,
MXON_H88_0,MXON,Harada et al 88,,Superalloys 1988 conf. proc.,,,,1,γ,MXON_H88_A1,0.328672609,0.31,,γ',MXON_H88_L1_2,0.671327391,0.69,,1,,,,sc,,1100,30,0,0,0,0,900,1500,0,0,0,0,0.649,0.08,0.05,0,0,0.061,0.06,0.08,0,0.02,0,0,0.6134367621,0.09026243658,0.05641402286,0,0,0.0894018181,0.0567121814,0.07486871849,0,0.01890406047,0,0,,,,,,,,,,,,,,,,,,,,,,,,,,,,,,,,,,,,,,,,,,,,,,,,,,,,,,,,,,,,,,,,,,,,,,,,,,,,,,,,,,,,,,,,,,,,,,,,,,,,,,,,,,,,,,,,,,,,,,,,,,,,,,,,,,,,,,,,,,,,,,,,,,,,,,,,,,,,,,,,,,,,,,,,,,,,,,,
MXON_H88_A1,MXON,Harada et al 88,,Superalloys 1988 conf. proc.,,,,0,,,,,,,,,,,0,MXON_H88_0,γ,A1,,,,,,,,,,,,,,,0.3878034667,0.1832613989,0.09136924701,0,0,0.0006105532079,0.1205131188,0.1734615979,0,0.04298061742,0,0,0.4096347165,0.2310723761,0.1152065254,0,0,0.001,0.1272973593,0.1814152209,0,0.04540019505,0,0,,,,,,,,,,,,,,,,,,,,,,,,,,,,,,,,,,,,,,,,,,,,,,,,,,,,,,,,,,,,,,,,,,,,,,,,,,,,,,,,,,,,,,,,,,,,,,,,,,,,,,,,,,,,,,,,,,,,,,,,,,,,,,,,,,,,,,,,,,,,,,,,,,,,,,,,,,,,,,,,,,,,,,,,,,,,,,,
MXON_H88_L1_2,MXON,Harada et al 88,,Superalloys 1988 conf. proc.,,,,0,,,,,,,,,,,0,MXON_H88_0,γ',L1_2,,,,,,,,,,,,,,,0.7601389311,0.0243879704,0.02709774488,0,0,0.1244702254,0.02695528124,0.02940236825,0,0.007547478748,0,0,0.705,0.027,0.03,0,0,0.179,0.025,0.027,0,0.007,0,0,,,,,,,,,,,,,,,,,,,,,,,,,,,,,,,,,,,,,,,,,,,,,,,,,,,,,,,,,,,,,,,,,,,,,,,,,,,,,,,,,,,,,,,,,,,,,,,,,,,,,,,,,,,,,,,,,,,,,,,,,,,,,,,,,,,,,,,,,,,,,,,,,,,,,,,,,,,,,,,,,,,,,,,,,,,,,,,
TM-53_H88_0,TM-53,Harada et al 88,,Superalloys 1988 conf. proc.,,,,1,γ,TM-53_H88_A1,0.3351622176,0.34,,γ',TM-53_H88_L1_2,0.6648377824,0.66,,0,,,,exp,,1100,30,0,0,0,0,900,1500,0,0,0,0,0.6702236991,0.1011338644,0.07433160354,0,0,0.05945186512,0.00917150465,0.02675521347,0.05893224965,0,0,0,0.62846,0.1132,0.0832,0,0,0.08644,0.0086,0.02484,0.05526,0,0,0,,,,,,,,,,,,,,,,,,,,,,,,,,,,,,,,,,,,,,,,,,,,,,,,,,,,,,,,,,,,,,,,,,,,,,,,,,,,,,,,,,,,,,,,,,,,,,,,,,,,,,,,,,,,,,,,,,,,,,,,,,,,,,,,,,,,,,,,,,,,,,,,,,,,,,,,,,,,,,,,,,,,,,,,,,,,,,,
TM-53_H88_A1,TM-53,Harada et al 88,,Superalloys 1988 conf. proc.,,,,0,,,,,,,,,,,0,TM-53_H88_0,γ,A1,,,,,,,,,,,,,,,0.5506603208,0.2401706377,0.1232573839,0,0,0.02162899206,0.002163694777,0.04589125991,0.01622771083,0,0,0,0.509,0.265,0.136,0,0,0.031,0.002,0.042,0.015,0,0,0,,,,,,,,,,,,,,,,,,,,,,,,,,,,,,,,,,,,,,,,,,,,,,,,,,,,,,,,,,,,,,,,,,,,,,,,,,,,,,,,,,,,,,,,,,,,,,,,,,,,,,,,,,,,,,,,,,,,,,,,,,,,,,,,,,,,,,,,,,,,,,,,,,,,,,,,,,,,,,,,,,,,,,,,,,,,,,,
TM-53_H88_L1_2,TM-53,Harada et al 88,,Superalloys 1988 conf. proc.,,,,0,,,,,,,,,,,0,TM-53_H88_0,γ',L1_2,,,,,,,,,,,,,,,0.7304987438,0.03104176904,0.04966683046,0,0,0.07851937053,0.01270432598,0.01710822901,0.0804607312,0,0,0,0.69,0.035,0.056,0,0,0.115,0.012,0.016,0.076,0,0,0,,,,,,,,,,,,,,,,,,,,,,,,,,,,,,,,,,,,,,,,,,,,,,,,,,,,,,,,,,,,,,,,,,,,,,,,,,,,,,,,,,,,,,,,,,,,,,,,,,,,,,,,,,,,,,,,,,,,,,,,,,,,,,,,,,,,,,,,,,,,,,,,,,,,,,,,,,,,,,,,,,,,,,,,,,,,,,,
Inconel 738lc_H88_0,Inconel 738lc,Harada et al 88,,Superalloys 1988 conf. proc.,Jalilvand et al 13,10.1016/j.matdes.2013.05.042,,1,γ,Inconel 738lc_H88_A1,0.6799828067,0.58,,γ',Inconel 738lc_H88_L1_2,0.3200171933,0.42,,1,,,,cc,,1100,30,0,0,0,0,900,1500,0,0,0,0,0.616,0.161,0.085,0,0,0.034,0.017,0.026,0.034,0.018,0.009,0,0.5778013392,0.1802667677,0.09517189602,0,0,0.04945021255,0.01594581618,0.02414662793,0.03189163236,0.01688380537,0.008441902683,0,,,,,,,,,,,,,,,,,,,,,,,,,,,,,,,,,,,,,,,,,,,,,,,,,,,,,,,,,,,,,,,,,,,,,,,,,,,,,,,,,,,,,,,,,,,,,,,,,,,,,,,,,,,,,,,,,,,,,,,,,,,,,,,,,,,,,,,,,,,,,,,,,,,,,,,,,,,,,,,,,,,,,,,,,,,,,,,
Inconel 738lc_H88_A1,Inconel 738lc,Harada et al 88,,Superalloys 1988 conf. proc.,Jalilvand et al 13,10.1016/j.matdes.2013.05.042,,0,,,,,,,,,,,0,Inconel 738lc_H88_0,γ,A1,,,,,,,,,,,,,,,0.5790792218,0.2461785065,0.1058929605,0,0,0.02229624649,0.002160743365,0.009820427448,0.01512520355,0.01620557524,0.003241115047,0,0.536,0.272,0.117,0,0,0.032,0.002,0.009,0.014,0.015,0.003,0,,,,,,,,,,,,,,,,,,,,,,,,,,,,,,,,,,,,,,,,,,,,,,,,,,,,,,,,,,,,,,,,,,,,,,,,,,,,,,,,,,,,,,,,,,,,,,,,,,,,,,,,,,,,,,,,,,,,,,,,,,,,,,,,,,,,,,,,,,,,,,,,,,,,,,,,,,,,,,,,,,,,,,,,,,,,,,,
Inconel 738lc_H88_L1_2,Inconel 738lc,Harada et al 88,,Superalloys 1988 conf. proc.,Jalilvand et al 13,10.1016/j.matdes.2013.05.042,,0,,,,,,,,,,,0,Inconel 738lc_H88_0,γ',L1_2,,,,,,,,,,,,,,,0.7425287021,0.02932494335,0.03376811659,0,0,0.08824975377,0.009546797598,0.005356731763,0.07849589136,0.003182265866,0.009546797598,0,0.7,0.033,0.038,0,0,0.129,0.009,0.005,0.074,0.003,0.009,0,,,,,,,,,,,,,,,,,,,,,,,,,,,,,,,,,,,,,,,,,,,,,,,,,,,,,,,,,,,,,,,,,,,,,,,,,,,,,,,,,,,,,,,,,,,,,,,,,,,,,,,,,,,,,,,,,,,,,,,,,,,,,,,,,,,,,,,,,,,,,,,,,,,,,,,,,,,,,,,,,,,,,,,,,,,,,,,
B1900Hf_H88_0,B1900Hf,Harada et al 88,,Superalloys 1988 conf. proc.,Collier et al 86,10.1007/BF02643984,,1,γ,B1900Hf_H88_A1,0.6875167673,0.48,,γ',B1900Hf_H88_L1_2,0.3124832327,0.52,,1,,,,cc,,1100,30,0,0,0,0,900,1500,0,0,0,0,0.6474,0.0839,0.1006,0,0,0.0584,0.0396,0.001,0.0097,0.0592,0.0002,0,0.6062482212,0.09378463811,0.1124521406,0,0,0.08479730368,0.03708283837,0.0009271779456,0.00908342253,0.05543697049,0.0001872870625,0,,,,,,,,,,,,,,,,,,,,,,,,,,,,,,,,,,,,,,,,,,,,,,,,,,,,,,,,,,,,,,,,,,,,,,,,,,,,,,,,,,,,,,,,,,,,,,,,,,,,,,,,,,,,,,,,,,,,,,,,,,,,,,,,,,,,,,,,,,,,,,,,,,,,,,,,,,,,,,,,,,,,,,,,,,,,,,,
B1900Hf_H88_A1,B1900Hf,Harada et al 88,,Superalloys 1988 conf. proc.,Collier et al 86,10.1007/BF02643984,,0,,,,,,,,,,,0,B1900Hf_H88_0,γ,A1,,,,,,,,,,,,,,,0.6370783988,0.1329768945,0.1329768945,0,0,0.03804325871,0.004290090228,0,0.003217567671,0.05040856017,0,0.001008335359,0.594,0.148,0.148,0,0,0.055,0.004,0,0.003,0.047,0,0.001,,,,,,,,,,,,,,,,,,,,,,,,,,,,,,,,,,,,,,,,,,,,,,,,,,,,,,,,,,,,,,,,,,,,,,,,,,,,,,,,,,,,,,,,,,,,,,,,,,,,,,,,,,,,,,,,,,,,,,,,,,,,,,,,,,,,,,,,,,,,,,,,,,,,,,,,,,,,,,,,,,,,,,,,,,,,,,,
B1900Hf_H88_L1_2,B1900Hf,Harada et al 88,,Superalloys 1988 conf. proc.,Collier et al 86,10.1007/BF02643984,,0,,,,,,,,,,,0,B1900Hf_H88_0,γ',L1_2,,,,,,,,,,,,,,,0.7177097205,0.03111504346,0.0494180102,0,0,0.1387900305,0.01966328001,0,0.01310885334,0.02403289779,0,0.006162164259,0.657,0.034,0.054,0,0,0.197,0.018,0,0.012,0.022,0,0.006,,,,,,,,,,,,,,,,,,,,,,,,,,,,,,,,,,,,,,,,,,,,,,,,,,,,,,,,,,,,,,,,,,,,,,,,,,,,,,,,,,,,,,,,,,,,,,,,,,,,,,,,,,,,,,,,,,,,,,,,,,,,,,,,,,,,,,,,,,,,,,,,,,,,,,,,,,,,,,,,,,,,,,,,,,,,,,,
Mar-M247DS_H88_0,Mar-M247DS,Harada et al 88,,Superalloys 1988 conf. proc.,Basak and Das 17,10.1016/j.jallcom.2017.02.013,,1,γ,Mar-M247DS_H88_A1,0.6489482034,0.41,,γ',Mar-M247DS_H88_L1_2,0.3510517966,0.59,,1,,,,ds,,1100,30,0,0,0,0,900,1500,0,0,0,0,0.603,0.08,0.1,0,0,0.06,0.03,0.1,0.01,0.007,0,0.01,0.5648465366,0.08945304092,0.1118163012,0,0,0.08714767841,0.02810181774,0.09274670051,0.00936727258,0.006557090806,0,0.009963561283,,,,,,,,,,,,,,,,,,,,,,,,,,,,,,,,,,,,,,,,,,,,,,,,,,,,,,,,,,,,,,,,,,,,,,,,,,,,,,,,,,,,,,,,,,,,,,,,,,,,,,,,,,,,,,,,,,,,,,,,,,,,,,,,,,,,,,,,,,,,,,,,,,,,,,,,,,,,,,,,,,,,,,,,,,,,,,,
Mar-M247DS_H88_A1,Mar-M247DS,Harada et al 88,,Superalloys 1988 conf. proc.,Basak and Das 17,10.1016/j.jallcom.2017.02.013,,0,,,,,,,,,,,0,Mar-M247DS_H88_0,γ,A1,,,,,,,,,,,,,,,0.6079598014,0.158311533,0.1465512477,0,0,0.038303437,0.003239572654,0.0349004589,0.004319430205,0.005399287756,0,0.001015231376,0.563,0.175,0.162,0,0,0.055,0.003,0.032,0.004,0.005,0,0.001,,,,,,,,,,,,,,,,,,,,,,,,,,,,,,,,,,,,,,,,,,,,,,,,,,,,,,,,,,,,,,,,,,,,,,,,,,,,,,,,,,,,,,,,,,,,,,,,,,,,,,,,,,,,,,,,,,,,,,,,,,,,,,,,,,,,,,,,,,,,,,,,,,,,,,,,,,,,,,,,,,,,,,,,,,,,,,,
Mar-M247DS_H88_L1_2,Mar-M247DS,Harada et al 88,,Superalloys 1988 conf. proc.,Basak and Das 17,10.1016/j.jallcom.2017.02.013,,0,,,,,,,,,,,0,Mar-M247DS_H88_0,γ',L1_2,,,,,,,,,,,,,,,0.72066964,0.02995963772,0.05810353982,0,0,0.1209119627,0.01300456493,0.030646953,0.01842313365,0.002167427489,0,0.006113140726,0.665,0.033,0.064,0,0,0.173,0.012,0.028,0.017,0.002,0,0.006,,,,,,,,,,,,,,,,,,,,,,,,,,,,,,,,,,,,,,,,,,,,,,,,,,,,,,,,,,,,,,,,,,,,,,,,,,,,,,,,,,,,,,,,,,,,,,,,,,,,,,,,,,,,,,,,,,,,,,,,,,,,,,,,,,,,,,,,,,,,,,,,,,,,,,,,,,,,,,,,,,,,,,,,,,,,,,,
CMSX-2_H88_0,CMSX-2,Harada et al 88,,Superalloys 1988 conf. proc.,,,,1,γ,CMSX-2_H88_A1,0.3365868221,0.32,,γ',CMSX-2_H88_L1_2,0.6634131779,0.68,,1,,,,sc,,1100,30,0,0,0,0,900,1500,0,0,0,0,0.666,0.08,0.046,0,0,0.056,0.058,0.079,0.009,0.006,0,0,0.6316052811,0.09056355755,0.05207404559,0,0,0.0823476034,0.05500466412,0.07417950402,0.008535206502,0.005690137668,0,0,,,,,,,,,,,,,,,,,,,,,,,,,,,,,,,,,,,,,,,,,,,,,,,,,,,,,,,,,,,,,,,,,,,,,,,,,,,,,,,,,,,,,,,,,,,,,,,,,,,,,,,,,,,,,,,,,,,,,,,,,,,,,,,,,,,,,,,,,,,,,,,,,,,,,,,,,,,,,,,,,,,,,,,,,,,,,,,
CMSX-2_H88_A1,CMSX-2,Harada et al 88,,Superalloys 1988 conf. proc.,,,,0,,,,,,,,,,,0,CMSX-2_H88_0,γ,A1,,,,,,,,,,,,,,,0.4507175292,0.1841796051,0.07520152765,0,0,0.0006111295615,0.1024729799,0.1730470194,0.0009475992441,0.01282260994,0,0,0.4756415036,0.2320111174,0.09473139248,0,0,0.001,0.1081395754,0.1808109501,0.001,0.01353168021,0,0,,,,,,,,,,,,,,,,,,,,,,,,,,,,,,,,,,,,,,,,,,,,,,,,,,,,,,,,,,,,,,,,,,,,,,,,,,,,,,,,,,,,,,,,,,,,,,,,,,,,,,,,,,,,,,,,,,,,,,,,,,,,,,,,,,,,,,,,,,,,,,,,,,,,,,,,,,,,,,,,,,,,,,,,,,,,,,,
CMSX-2_H88_L1_2,CMSX-2,Harada et al 88,,Superalloys 1988 conf. proc.,,,,0,,,,,,,,,,,0,CMSX-2_H88_0,γ',L1_2,,,,,,,,,,,,,,,0.7565552654,0.02157599432,0.02876799243,0,0,0.1155783789,0.03219384108,0.02601222324,0.01717004858,0.002146256072,0,0,0.705,0.024,0.032,0,0,0.167,0.03,0.024,0.016,0.002,0,0,,,,,,,,,,,,,,,,,,,,,,,,,,,,,,,,,,,,,,,,,,,,,,,,,,,,,,,,,,,,,,,,,,,,,,,,,,,,,,,,,,,,,,,,,,,,,,,,,,,,,,,,,,,,,,,,,,,,,,,,,,,,,,,,,,,,,,,,,,,,,,,,,,,,,,,,,,,,,,,,,,,,,,,,,,,,,,,
CMSX-2_C86_0,CMSX-2,"Caron, Khan 86",10.1179/mst.1986.2.5.486,,,,,1,γ,CMSX-2_C86_A1,0.3241486955,0.32,,γ',CMSX-2_C86_L1_2,0.6758513045,0.68,305,1,,,,sc,High gradient crystals; mean precipitate size varies,1315,0.5,0,0,0,0,980,5,850,48,0,0,0.666,0.08,0.046,0,0,0.056,0.058,0.079,0.009,0.006,0,0,0.6316052811,0.09056355755,0.05207404559,0,0,0.0823476034,0.05500466412,0.07417950402,0.008535206502,0.005690137668,0,0,,,,,,,,,,,,,,,,,,,,,,,,,,,0.14,,0.1399020686,,,,,,,,,,,,,,,,,,,,,,,,,,,,,,,,,760,750,,,54,569,,,,,850,500,,,38,198,,,,,,,,,,,,,,,950,240,,,97.5,263.5,,,,,,,,,,,,,,,1050,120,,,331.5,464.5,,,,,,,,,,,,,,,,,,,,,,,,,,,,,,,,,,,870,50,900,8.46E+05,,,,,870,50,800,2.75E+06,870,50,700,2.08E+07,,,,,,,,
CMSX-2_C86_A1,CMSX-2,"Caron, Khan 86",10.1179/mst.1986.2.5.486,,,,,0,,,,,,,,,,,0,CMSX-2_C86_0,γ,A1,,,,,,,,,,,,,,,0.6000887062,0.2047041522,0.07599832921,0,0,0.0139153014,0.001046344556,0.09158462294,0.0004040042848,0.01225853918,0,0,0.5735096558,0.2335306546,0.08670043757,0,0,0.02062098052,0.001,0.08666288709,0.0003861101799,0.01171558556,0,0,,,,,,,,,,,,,,,,,,,,,,,,,,,,,,,,,,,,,,,,,,,,,,,,,,,,,,,,,,,,,,,,,,,,,,,,,,,,,,,,,,,,,,,,,,,,,,,,,,,,,,,,,,,,,,,,,,,,,,,,,,,,,,,,,,,,,,,,,,,,,,,,,,,,,,,,,,,,,,,,,,,,,,,,,,,,,,,
CMSX-2_C86_L1_2,CMSX-2,"Caron, Khan 86",10.1179/mst.1986.2.5.486,,,,,0,,,,,,,,,,,0,CMSX-2_C86_0,γ',L1_2,,,,,,,,,,,,,,,0.6925,0.0205,0.0315,0,0,0.0755,0.0915,0.0725,0.013,0.003,0,0,0.6589443989,0.02328492363,0.0357792729,0,0,0.1113954259,0.08706629964,0.0683049708,0.01237007536,0.002854632775,0,0,,,,,,,,,,,,,,,,,,,,,,,,,,3.5865,,,,,,,,,,,,,,,,,,,,,,,,,,,,,,,,,,,,,,,,,,,,,,,,,,,,,,,,,,,,,,,,,,,,,,,,,,,,,,,,,,,,,,,,,,,,,,,,,,,,,,,,,,,,,,,,,,,,,,,,,,,,,,,,,,,,,,,,,,,,,,,,,,,,,
CMSX-2_C86_0_1,CMSX-2,"Caron, Khan 86",10.1179/mst.1986.2.5.486,,,,,1,γ,CMSX-2_C86_A1_1,0.3241486955,0.32,,γ',CMSX-2_C86_L1_2_1,0.6758513045,0.68,450,1,,,,sc,High gradient crystals,1315,0.5,0,0,0,0,1050,16,850,48,0,0,0.666,0.08,0.046,0,0,0.056,0.058,0.079,0.009,0.006,0,0,0.6316052811,0.09056355755,0.05207404559,0,0,0.0823476034,0.05500466412,0.07417950402,0.008535206502,0.005690137668,0,0,,,,,,,,,,,,,,,,,,,,,,,,,,,0.14,,0.1399020686,,,,,,,,,,,,,,,,,,,,,,,,,,,,,,,,,760,750,,,120,1048.5,,,,,850,500,,,100.5,346,,,,,900,380,,,72.5,228.5,,,,,950,240,,,138.5,378,,,,,1000,200,,,66.5,176.5,,,,,1050,120,,,728.5,881,,,,,1050,140,,,173,269,,,,,,,,,,,,,,,,,,,,,,,,,870,50,900,1.26E+06,870,50,850,1.50E+06,870,50,800,2.99E+06,870,50,700,1.78E+07,,,,,,,,
CMSX-2_C86_A1_1,CMSX-2,"Caron, Khan 86",10.1179/mst.1986.2.5.486,,,,,0,,,,,,,,,,,0,CMSX-2_C86_0_1,γ,A1,,,,,,,,,,,,,,,0.6000887062,0.2047041522,0.07599832921,0,0,0.0139153014,0.001046344556,0.09158462294,0.0004040042848,0.01225853918,0,0,0.5735096558,0.2335306546,0.08670043757,0,0,0.02062098052,0.001,0.08666288709,0.0003861101799,0.01171558556,0,0,,,,,,,,,,,,,,,,,,,,,,,,,,,,,,,,,,,,,,,,,,,,,,,,,,,,,,,,,,,,,,,,,,,,,,,,,,,,,,,,,,,,,,,,,,,,,,,,,,,,,,,,,,,,,,,,,,,,,,,,,,,,,,,,,,,,,,,,,,,,,,,,,,,,,,,,,,,,,,,,,,,,,,,,,,,,,,,
CMSX-2_C86_L1_2_1,CMSX-2,"Caron, Khan 86",10.1179/mst.1986.2.5.486,,,,,0,,,,,,,,,,,0,CMSX-2_C86_0_1,γ',L1_2,,,,,,,,,,,,,,,0.6925,0.0205,0.0315,0,0,0.0755,0.0915,0.0725,0.013,0.003,0,0,0.6589443989,0.02328492363,0.0357792729,0,0,0.1113954259,0.08706629964,0.0683049708,0.01237007536,0.002854632775,0,0,,,,,,,,,,,,,,,,,,,,,,,,,,3.5865,,,,,,,,,,,,,,,,,,,,,,,,,,,,,,,,,,,,,,,,,,,,,,,,,,,,,,,,,,,,,,,,,,,,,,,,,,,,,,,,,,,,,,,,,,,,,,,,,,,,,,,,,,,,,,,,,,,,,,,,,,,,,,,,,,,,,,,,,,,,,,,,,,,,,
MXON-0 Co_C84_0,MXON-0 Co,"Caron, Khan, Duret 84",,Superalloys 1984 conf. proc.,,,,1,γ,MXON-0 Co_C84_A1,0.332,0.3305962192,,γ',MXON-0 Co_C84_L1_2,0.668,0.6694037808,417,1,,,,sc,,1310,0.5,0,0,0,0,1100,4,850,24,0,0,0.699,0.08,0,0,0,0.061,0.06,0.08,0,0.02,0,0,0.6668007215,0.09109632061,0,0,0,0.09022775136,0.05723611344,0.07556038859,0,0.01907870448,0,0,,,,,,,,,,,,,,,,,,,,,,,,,,,,,,,,,,,,,,,,,,,,,,,,,,,,,,,,,,,,,,760,750,,,330,1189,,,8.9,0.62,,,,,,,,,,,,,,,,,,,,,950,240,,,168,513,,,23.6,0.86,1000,200,,,117,248,,,14,1.3,,,,,,,,,,,1050,140,,,552,671,,,13.7,0.17,,,,,,,,,,,,,,,,,,,,,,,,,,,,,,,,,,,,,,,,,,,,
MXON-0 Co_C84_A1,MXON-0 Co,"Caron, Khan, Duret 84",,Superalloys 1984 conf. proc.,,,,0,,,,,,,,,,,0,MXON-0 Co_C84_0,γ,A1,,,,,,,,,,,,,,,0.636626506,0.194686747,0,0,0,0.01271084337,0.02780722892,0.08603614458,0,0.04213253012,0,0,0.6098791734,0.2226319236,0,0,0,0.01888099457,0.02663893135,0.08160661005,0,0.04036236695,0,0,,,,,,,,,,,,,,,,,,,,,,,,,,,,,,,,,,,,,,,,,,,,,,,,,,,,,,,,,,,,,,,,,,,,,,,,,,,,,,,,,,,,,,,,,,,,,,,,,,,,,,,,,,,,,,,,,,,,,,,,,,,,,,,,,,,,,,,,,,,,,,,,,,,,,,,,,,,,,,,,,,,,,,,,,,,,,,,
MXON-0 Co_C84_L1_2,MXON-0 Co,"Caron, Khan, Duret 84",,Superalloys 1984 conf. proc.,,,,0,,,,,,,,,,,0,MXON-0 Co_C84_0,γ',L1_2,,,,,,,,,,,,,,,0.73,0.023,0,0,0,0.085,0.076,0.077,0,0.009,0,0,0.6949123772,0.02613526974,0,0,0,0.1254635369,0.07234704201,0.0725743613,0,0.00856741287,0,0,,,,,,,,,,,,,,,,,,,,,,,,,,3.5842,,,,,,,,,,,,,,,,,,,,,,,,,,,,,,,,,,,,,,,,,,,,,,,,,,,,,,,,,,,,,,,,,,,,,,,,,,,,,,,,,,,,,,,,,,,,,,,,,,,,,,,,,,,,,,,,,,,,,,,,,,,,,,,,,,,,,,,,,,,,,,,,,,,,,
MXON_C84_0,MXON,"Caron, Khan, Duret 84",,Superalloys 1984 conf. proc.,,,,1,γ,MXON_C84_A1,0.312,0.3144628798,,γ',MXON_C84_L1_2,0.688,0.6855371202,361,1,,,,sc,,1310,0.5,0,0,0,0,1100,4,850,24,0,0,0.649,0.08,0.05,0,0,0.061,0.06,0.08,0,0.02,0,0,0.6134367621,0.09026243658,0.05641402286,0,0,0.0894018181,0.0567121814,0.07486871849,0,0.01890406047,0,0,,,,,,,,,,,,,,,,,,,,,,,,,,,-0.021,,-0.02100220523,,,,,,,,,,,,,,,,,,,,,,,,,,,,,,,,,760,750,,,234,1190,,,14.9,0.91,,,,,,,,,,,,,,,,,,,,,950,240,,,109,374,,,25.6,1.91,1000,200,,,,,,,,,,,,,,,,,,,1050,140,,,550,808,,,-,0.12,,,,,,,,,,,,,,,,,,,,,870,50,900,1.73E+06,870,50,850,2.64E+06,870,50,800,6.96E+06,870,50,700,2.29E+07,,,,,,,,
MXON_C84_A1,MXON,"Caron, Khan, Duret 84",,Superalloys 1984 conf. proc.,,,,0,,,,,,,,,,,0,MXON_C84_0,γ,A1,,,,,,,,,,,,,,,0.5475641026,0.2056923077,0.0941025641,0,0,0.01667692308,0.02251282051,0.07117948718,0,0.04205128205,0,0,0.5135057104,0.2302609665,0.1053425264,0,0,0.02425032973,0.02111252698,0.0660922404,0,0.0394356996,0,0,,,,,,,,,,,,,,,,,,,,,,,,,,,,,,,,,,,,,,,,,,,,,,,,,,,,,,,,,,,,,,,,,,,,,,,,,,,,,,,,,,,,,,,,,,,,,,,,,,,,,,,,,,,,,,,,,,,,,,,,,,,,,,,,,,,,,,,,,,,,,,,,,,,,,,,,,,,,,,,,,,,,,,,,,,,,,,,
MXON_C84_L1_2,MXON,"Caron, Khan, Duret 84",,Superalloys 1984 conf. proc.,,,,0,,,,,,,,,,,0,MXON_C84_0,γ',L1_2,,,,,,,,,,,,,,,0.695,0.023,0.03,0,0,0.0811,0.077,0.084,0,0.01,0,0,0.6592761563,0.02604368083,0.03397001848,0,0,0.1192874713,0.07304210653,0.07889457863,0,0.009485987861,0,0,,,,,,,,,,,,,,,,,,,,,,,,,,3.5849,,,,,,,,,,,,,,,,,,,,,,,,,,,,,,,,,,,,,,,,,,,,,,,,,,,,,,,,,,,,,,,,,,,,,,,,,,,,,,,,,,,,,,,,,,,,,,,,,,,,,,,,,,,,,,,,,,,,,,,,,,,,,,,,,,,,,,,,,,,,,,,,,,,,,
MXON_C84_0_1,MXON,"Caron, Khan, Duret 84",,Superalloys 1984 conf. proc.,,,,1,γ,MXON_C84_A1_1,0.312,,,γ',MXON_C84_L1_2_1,0.688,,,1,,,,sc,,1310,1,0,0,0,0,1100,4,850,24,0,0,0.649,0.08,0.05,0,0,0.061,0.06,0.08,0,0.02,0,0,0.6134367621,0.09026243658,0.05641402286,0,0,0.0894018181,0.0567121814,0.07486871849,0,0.01890406047,0,0,,,,,,,,,,,,,,,,,,,,,,,,,,,,,,,,,,,,,,,,,,,,,,,,,,,,,,,,,,,,,,,,,,,,,,,,,,,,,,,,,,,,,,,,,,,,950,240,,,142,408,,,25.5,1.61,1000,200,,,118,273,,,17.5,1.44,,,,,,,,,,,1050,140,,,685,829,,,-,0.18,,,,,,,,,,,,,,,,,,,,,,,,,,,,,,,,,,,,,,,,,,,,
MXON_C84_A1_1,MXON,"Caron, Khan, Duret 84",,Superalloys 1984 conf. proc.,,,,0,,,,,,,,,,,0,MXON_C84_0_1,γ,A1,,,,,,,,,,,,,,,,,,,,,,,,,,,,,,,,,,,,,,,,,,,,,,,,,,,,,,,,,,,,,,,,,,,,,,,,,,,,,,,,,,,,,,,,,,,,,,,,,,,,,,,,,,,,,,,,,,,,,,,,,,,,,,,,,,,,,,,,,,,,,,,,,,,,,,,,,,,,,,,,,,,,,,,,,,,,,,,,,,,,,,,,,,,,,,,,,,,,,,,,,,,,,,,,,,,,,
MXON_C84_L1_2_1,MXON,"Caron, Khan, Duret 84",,Superalloys 1984 conf. proc.,,,,0,,,,,,,,,,,0,MXON_C84_0_1,γ',L1_2,,,,,,,,,,,,,,,,,,,,,,,,,,,,,,,,,,,,,,,,,,,,,,,,,,,,,,,,,,,,,,,,3.5849,,,,,,,,,,,,,,,,,,,,,,,,,,,,,,,,,,,,,,,,,,,,,,,,,,,,,,,,,,,,,,,,,,,,,,,,,,,,,,,,,,,,,,,,,,,,,,,,,,,,,,,,,,,,,,,,,,,,,,,,,,,,,,,,,,,,,,,,,,,,,,,,,,,,,
MXON_C84_0_2,MXON,"Caron, Khan, Duret 84",,Superalloys 1984 conf. proc.,,,,1,γ,MXON_C84_A1_2,0.312,,,γ',MXON_C84_L1_2_2,0.688,,,1,,,,sc,,1310,6,0,0,0,0,1100,4,850,24,0,0,0.649,0.08,0.05,0,0,0.061,0.06,0.08,0,0.02,0,0,0.6134367621,0.09026243658,0.05641402286,0,0,0.0894018181,0.0567121814,0.07486871849,0,0.01890406047,0,0,,,,,,,,,,,,,,,,,,,,,,,,,,,,,,,,,,,,,,,,,,,,,,,,,,,,,,,,,,,,,,,,,,,,,,,,,,,,,,,,,,,,,,,,,,,,950,240,,,183,531,,,32.3,1.17,1000,200,,,105,265,,,-,1.59,,,,,,,,,,,1050,140,,,,,,,,,,,,,,,,,,,,,,,,,,,,,,,,,,,,,,,,,,,,,,,,,,,,
MXON_C84_A1_2,MXON,"Caron, Khan, Duret 84",,Superalloys 1984 conf. proc.,,,,0,,,,,,,,,,,0,MXON_C84_0_2,γ,A1,,,,,,,,,,,,,,,,,,,,,,,,,,,,,,,,,,,,,,,,,,,,,,,,,,,,,,,,,,,,,,,,,,,,,,,,,,,,,,,,,,,,,,,,,,,,,,,,,,,,,,,,,,,,,,,,,,,,,,,,,,,,,,,,,,,,,,,,,,,,,,,,,,,,,,,,,,,,,,,,,,,,,,,,,,,,,,,,,,,,,,,,,,,,,,,,,,,,,,,,,,,,,,,,,,,,,
MXON_C84_L1_2_2,MXON,"Caron, Khan, Duret 84",,Superalloys 1984 conf. proc.,,,,0,,,,,,,,,,,0,MXON_C84_0_2,γ',L1_2,,,,,,,,,,,,,,,,,,,,,,,,,,,,,,,,,,,,,,,,,,,,,,,,,,,,,,,,,,,,,,,,3.5849,,,,,,,,,,,,,,,,,,,,,,,,,,,,,,,,,,,,,,,,,,,,,,,,,,,,,,,,,,,,,,,,,,,,,,,,,,,,,,,,,,,,,,,,,,,,,,,,,,,,,,,,,,,,,,,,,,,,,,,,,,,,,,,,,,,,,,,,,,,,,,,,,,,,,
MXON-7.5 Co_C84_0,MXON-7.5 Co,"Caron, Khan, Duret 84",,Superalloys 1984 conf. proc.,,,,1,γ,MXON-7.5 Co_C84_A1,0.304,0.3057401152,,γ',MXON-7.5 Co_C84_L1_2,0.696,0.6942598848,346,1,,,,sc,,1310,0.5,0,0,0,0,1100,4,850,24,0,0,0.624,0.08,0.075,0,0,0.061,0.06,0.08,0,0.02,0,0,0.5871194783,0.08985119343,0.08423549384,0,0,0.088994496,0.05645379599,0.07452761039,0,0.018817932,0,0,,,,,,,,,,,,,,,,,,,,,,,,,,,,,,,,,,,,,,,,,,,,,,,,,,,,,,,,,,,,,,760,750,,,1,778,,,18.7,1.85,,,,,,,,,,,,,,,,,,,,,950,240,,,154,415,,,25,1.73,1000,200,,,63,197,,,20.4,2.91,,,,,,,,,,,1050,140,,,450,591,,,7.7,0.26,,,,,,,,,,,,,,,,,,,,,,,,,,,,,,,,,,,,,,,,,,,,
