Repository: PatLT/palmistry

File: alloy_spreadsheet_v2.csv (part 2 of 7)
eep strain,Primary creep rate,Elongation / rupture strain,Min. secondary creep rate,Temp,Stress,LMP at 1% creep,LMP at rupture,Time for 1% creep,Rupture life,Primary creep strain,Primary creep rate,Elongation / rupture strain,Min. secondary creep rate,Temperature,Frequency,Max stress,Cycles to failure,Temperature,Frequency,Max stress,Cycles to failure,Temperature,Frequency,Max stress,Cycles to failure,Temperature,Frequency,Max stress,Cycles to failure,Temp,Value,Temp,Value,Temp,Value,Temp,Value
,,,,,,,,,,,,,(nm),,,,,(nm),,,,,,,(ºC),(hrs),(ºC),(hrs),(ºC),(hrs),(ºC),(hrs),(ºC),(hrs),(ºC),(hrs),,,,,,,,,,,,,,,,,,,,,,,,,,,,,,,,,,,,,,,,,,,,,,,,,(g/cm^3),(Å),(%),(Å),(%),(ºC),(MPa),(MPa),(MPa),%,(GPa),(GPa),-,(ºC),(MPa),(MPa),(MPa),%,(GPa),(GPa),-,(ºC),(MPa),(MPa),(MPa),%,(GPa),(GPa),-,(ºC),(MPa),(MPa),(MPa),%,(GPa),(GPa),-,(ºC),(MPa),,,(hrs),(hrs),(%),(x10^-6 s^-1),(%),(x10^-8 s^-1),(ºC),(MPa),,,(hrs),(hrs),(%),(x10^-6 s^-1),(%),(x10^-8 s^-1),(ºC),(MPa),,,(hrs),(hrs),(%),(x10^-6 s^-1),(%),(x10^-8 s^-1),(ºC),(MPa),,,(hrs),(hrs),(%),(x10^-6 s^-1),(%),(x10^-8 s^-1),(ºC),(MPa),,,(hrs),(hrs),(%),(x10^-6 s^-1),(%),(x10^-8 s^-1),(ºC),(MPa),,,(hrs),(hrs),(%),(x10^-6 s^-1),(%),(x10^-8 s^-1),(ºC),(MPa),,,(hrs),(hrs),(%),(x10^-6 s^-1),(%),(x10^-8 s^-1),(ºC),(MPa),,,(hrs),(hrs),(%),(x10^-6 s^-1),(%),(x10^-8 s^-1),(ºC),(MPa),,,(hrs),(hrs),(%),(x10^-6 s^-1),(%),(x10^-8 s^-1),(ºC),(Hz),(MPa),,(ºC),(Hz),(MPa),,(ºC),(Hz),(MPa),,(ºC),(Hz),(MPa),,(ºC),(mJ/m^2),(ºC),(mJ/m^2),(ºC),(mJ/m^2),(ºC),(mJ/m^2)
MXON-7.5 Co_C84_A1,MXON-7.5 Co,"Caron, Khan, Duret 84",,Superalloys 1984 conf. proc.,,,,0,,,,,,,,,,,0,MXON-7.5 Co_C84_0,γ,A1,,,,,,,,,,,,,,,0.4980789474,0.2150789474,0.1391052632,0,0,0.006052631579,0.02336842105,0.07542105263,0,0.04060526316,0,0,0.4659735262,0.2401888949,0.1553454666,0,0,0.008780084812,0.02186212772,0.06986199088,0,0.03798790886,0,0,,,,,,,,,,,,,,,,,,,,,,,,,,,,,,,,,,,,,,,,,,,,,,,,,,,,,,,,,,,,,,,,,,,,,,,,,,,,,,,,,,,,,,,,,,,,,,,,,,,,,,,,,,,,,,,,,,,,,,,,,,,,,,,,,,,,,,,,,,,,,,,,,,,,,,,,,,,,,,,,,,,,,,,,,,,,,,,
MXON-7.5 Co_C84_L1_2,MXON-7.5 Co,"Caron, Khan, Duret 84",,Superalloys 1984 conf. proc.,,,,0,,,,,,,,,,,0,MXON-7.5 Co_C84_0,γ',L1_2,,,,,,,,,,,,,,,0.679,0.021,0.047,0,0,0.085,0.076,0.082,0,0.011,0,0,0.6404700725,0.02364505483,0.05291988461,0,0,0.1243195434,0.07168737188,0.076582269,0,0.01037580383,0,0,,,,,,,,,,,,,,,,,,,,,,,,,,3.5847,,,,,,,,,,,,,,,,,,,,,,,,,,,,,,,,,,,,,,,,,,,,,,,,,,,,,,,,,,,,,,,,,,,,,,,,,,,,,,,,,,,,,,,,,,,,,,,,,,,,,,,,,,,,,,,,,,,,,,,,,,,,,,,,,,,,,,,,,,,,,,,,,,,,,
PWA 1480_M94_0,PWA 1480,Miller et al 94,10.1016/0169-4332(94)90339-5,,,,,1,γ,PWA 1480_M94_A1,0.393282175,0.3,,γ',PWA 1480_M94_L1_2,0.606717825,0.7,500,1,,,,sc,Approx. gamma’ fraction,1288,4,0,0,0,0,1079,4,0,0,0,0,0.6968932942,0.1031314618,0.04573656132,0,0,0.07594279352,0.04281986446,0.01513658912,0.02033943562,0,0,0,0.651,0.115,0.051,0,0,0.11,0.04,0.014,0.019,0,0,0,,,,,,,,,,,,,,,,,,,,,,,,,,,,,,,,,,,,,,,,,,,,,,,,,,,,,,,,,,,,,,,,,,,,,,,,,,,,,,,,,,,,,,,,,,,,,,,,,,,,,,,,,,,,,,,,,,,,,,,,,,,,,,,,,,,,,,,,,,,,,,,,,,,,,,,,,,,,,,,,,,,,,,,,,,,,,,,
PWA 1480_M94_A1,PWA 1480,Miller et al 94,10.1016/0169-4332(94)90339-5,,,,,0,,,,,,,,,,,0,PWA 1480_M94_0,γ,A1,,,,,,,,,,,,,,,0.6001935028,0.2387871769,0.08650403388,0,0,0.02358547321,0.007529309175,0.03802242613,0.005378077982,0,0,0,0.558,0.265,0.096,0,0,0.034,0.007,0.035,0.005,0,0,0,,,,,,,,,,,,,,,,,,,,,,,,,,,,,,,,,,,,,,,,,,,,,,,,,,,,,,,,,,,,,,,,,,,,,,,,,,,,,,,,,,,,,,,,,,,,,,,,,,,,,,,,,,,,,,,,,,,,,,,,,,,,,,,,,,,,,,,,,,,,,,,,,,,,,,,,,,,,,,,,,,,,,,,,,,,,,,,
PWA 1480_M94_L1_2,PWA 1480,Miller et al 94,10.1016/0169-4332(94)90339-5,,,,,0,,,,,,,,,,,0,PWA 1480_M94_0,γ',L1_2,,,,,,,,,,,,,,,0.7794654028,0.0205454349,0.03126479224,0,0,0.1024647114,0.02559120337,0.01507725193,0.02559120337,0,0,0,0.731,0.023,0.035,0,0,0.149,0.024,0.014,0.024,0,0,0,,,,,,,,,,,,,,,,,,,,,,,,,,,,,,,,,,,,,,,,,,,,,,,,,,,,,,,,,,,,,,,,,,,,,,,,,,,,,,,,,,,,,,,,,,,,,,,,,,,,,,,,,,,,,,,,,,,,,,,,,,,,,,,,,,,,,,,,,,,,,,,,,,,,,,,,,,,,,,,,,,,,,,,,,,,,,,,
PWA 1480_M94_0_1,PWA 1480,Miller et al 94,10.1016/0169-4332(94)90339-5,,,,,1,γ,PWA 1480_M94_A1_1,0.363727792,0.3,,γ',PWA 1480_M94_L1_2_1,0.636272208,0.7,500,1,,,,sc,Approx. gamma’ fraction,1288,4,0,0,0,0,1079,4,871,32,0,0,0.6968932942,0.1031314618,0.04573656132,0,0,0.07594279352,0.04281986446,0.01513658912,0.02033943562,0,0,0,0.651,0.115,0.051,0,0,0.11,0.04,0.014,0.019,0,0,0,,,,,,,,,,,,,,,,,,,,,,,,,,,,,,,,,,,,,,,,,,,,,,,,,,,,,,,,,,,,,,,,,,,,,,,,,,,,,,,,,,,,,,,,,,,,,,,,,,,,,,,,,,,,,,,,,,,,,,,,,,,,,,,,,,,,,,,,,,,,,,,,,,,,,,,,,,,,,,,,,,,,,,,,,,,,,,,
PWA 1480_M94_A1_1,PWA 1480,Miller et al 94,10.1016/0169-4332(94)90339-5,,,,,0,,,,,,,,,,,0,PWA 1480_M94_0_1,γ,A1,,,,,,,,,,,,,,,0.5868566393,0.2363441448,0.1028367653,0,0,0.02083364986,0.01292161408,0.03697678317,0.003230403519,0,0,0,0.545,0.262,0.114,0,0,0.03,0.012,0.034,0.003,0,0,0,,,,,,,,,,,,,,,,,,,,,,,,,,,,,,,,,,,,,,,,,,,,,,,,,,,,,,,,,,,,,,,,,,,,,,,,,,,,,,,,,,,,,,,,,,,,,,,,,,,,,,,,,,,,,,,,,,,,,,,,,,,,,,,,,,,,,,,,,,,,,,,,,,,,,,,,,,,,,,,,,,,,,,,,,,,,,,,
PWA 1480_M94_L1_2_1,PWA 1480,Miller et al 94,10.1016/0169-4332(94)90339-5,,,,,0,,,,,,,,,,,0,PWA 1480_M94_0_1,γ',L1_2,,,,,,,,,,,,,,,0.7322436245,0.01257392794,0.0260459936,0,0,0.1175418179,0.07719112879,0.009745230022,0.02465827725,0,0,0,0.683,0.014,0.029,0,0,0.17,0.072,0.009,0.023,0,0,0,,,,,,,,,,,,,,,,,,,,,,,,,,,,,,,,,,,,,,,,,,,,,,,,,,,,,,,,,,,,,,,,,,,,,,,,,,,,,,,,,,,,,,,,,,,,,,,,,,,,,,,,,,,,,,,,,,,,,,,,,,,,,,,,,,,,,,,,,,,,,,,,,,,,,,,,,,,,,,,,,,,,,,,,,,,,,,,
AM1_R98_0,AM1,Royer et al 98,10.1016/S1359-6454(98)00206-7,,,,,1,γ,AM1_R98_A1,0.3163311975,0.3,,γ',AM1_R98_L1_2,0.6836688025,0.7,,1,,,,sc,Standard heat treatment – not clear what this means,1300,3,0,0,0,0,1050,16,0,0,0,0,0.7027658173,0.07807897054,0.05923232248,0,0,0.08152623442,0.0289248126,0.01947574073,0.01606934033,0.01392676162,0,0,0.656,0.087,0.066,0,0,0.118,0.027,0.018,0.015,0.013,0,0,,,,,,,,,,,,,,,,,,,,,,,,,,,,,-0.06,,,,,,,,,,,,,,,,,,,,,,,,,,,,,,,,,,,,,,,,,,,,,,,,,,,,,,,,,,,,,,,,,,,,,,,,,,,,,,,,,,,,,,,,,,,,,1050,150,,,118,,,,,,,,,,,,,,,,,,,,,,,,,,,,,,,,,,,,,,,,,,,,,,,,,
AM1_R98_A1,AM1,Royer et al 98,10.1016/S1359-6454(98)00206-7,,,,,0,,,,,,,,,,,0,AM1_R98_0,γ,A1,,,,,,,,,,,,,,,0.5805104755,0.2350524838,0.09996484945,0,0,0.02079917659,0.007525135793,0.02497231629,0.004300077596,0.02687548498,0,0,0.54,0.261,0.111,0,0,0.03,0.007,0.023,0.004,0.025,0,0,,,,,,,,,,,,,,,,,,,,,,,,,,,,,,,,,,,,,,,,,,,,,,,,,,,,,,,,,,,,,,,,,,,,,,,,,,,,,,,,,,,,,,,,,,,,,,,,,,,,,,,,,,,,,,,,,,,,,,,,,,,,,,,,,,,,,,,,,,,,,,,,,,,,,,,,,,,,,,,,,,,,,,,,,,,,,,,
AM1_R98_L1_2,AM1,Royer et al 98,10.1016/S1359-6454(98)00206-7,,,,,0,,,,,,,,,,,0,AM1_R98_0,γ',L1_2,,,,,,,,,,,,,,,0.7675004506,0.01872710758,0.01872710758,0,0,0.1043507437,0.03938629219,0.02150245561,0.02235438206,0.007451460685,0,0,0.721,0.021,0.021,0,0,0.152,0.037,0.02,0.021,0.007,0,0,,,,,,,,,,,,,,,,,,,,,,,,,,,,,,,,,,,,,,,,,,,,,,,,,,,,,,,,,,,,,,,,,,,,,,,,,,,,,,,,,,,,,,,,,,,,,,,,,,,,,,,,,,,,,,,,,,,,,,,,,,,,,,,,,,,,,,,,,,,,,,,,,,,,,,,,,,,,,,,,,,,,,,,,,,,,,,,
AM1_D04_0,AM1,Diologent and Caron 2004,10.1016/j.msea.2004.07.016,,,,,1,γ,AM1_D04_A1,0.2954343942,0.3,,γ',AM1_D04_L1_2,0.7045656058,0.7,300,1,,,,sc,g’ phase data from unavailable thesis (91),1300,3,0,0,0,0,1000,2.5,850,24,0,0,0.638,0.078,0.065,0,0,0.052,0.079,0.057,0.011,0.02,0,0,0.604301725,0.08819007699,0.07349173083,0,0,0.0763709007,0.07482732959,0.05345561388,0.01041899526,0.01894362774,0,0,,,,,,,,,,,,,,,,,,,,,,,,,,,,,,,,,,,,,,,,,,,,,,,,,,,,,,,,,,,,,,760,840,,,9,124.4,0.57,1.6,18.6,14,,,,,,,,,,,,,,,,,,,,,,,,,,,,,,,,,,,,,,,,,,,,,,,,,,,,,,,,,,,,,,,,,,,,,,,,,,,,,,,,,,,,,,,,,,,,,,,,,,,,,,,,
AM1_D04_A1,AM1,Diologent and Caron 2004,10.1016/j.msea.2004.07.016,,,,,0,,,,,,,,,,,0,AM1_D04_0,γ,A1,,,,,,,,,,,,,,,0.5885717183,0.2344097053,0.09969148386,0,0,0.01382819921,0.007504557428,0.02490402657,0.00428831853,0.02680199081,0,0,0.549,0.261,0.111,0,0,0.02,0.007,0.023,0.004,0.025,0,0,,,,,,,,,,,,,,,,,,,,,,,,,,,,,,,,,,,,,,,,,,,,,,,,,,,,,,,,,,,,,,,,,,,,,,,,,,,,,,,,,,,,,,,,,,,,,,,,,,,,,,,,,,,,,,,,,,,,,,,,,,,,,,,,,,,,,,,,,,,,,,,,,,,,,,,,,,,,,,,,,,,,,,,,,,,,,,,
AM1_D04_L1_2,AM1,Diologent and Caron 2004,10.1016/j.msea.2004.07.016,,,,,0,,,,,,,,,,,0,AM1_D04_0,γ',L1_2,,,,,,,,,,,,,,,0.6587259826,0.01241518269,0.05045336668,0,0,0.06800597979,0.1089790574,0.07045829883,0.01381430364,0.01714782836,0,0,0.6280024643,0.01412868141,0.05741675832,0,0,0.1005298581,0.1038961851,0.06650801983,0.01316999323,0.01634803963,0,0,,,,,,,,,,,,,,,,,,,,,,,,,,,,,,,,,,,,,,,,,,,,,,,,,,,,,,,,,,,,,,,,,,,,,,,,,,,,,,,,,,,,,,,,,,,,,,,,,,,,,,,,,,,,,,,,,,,,,,,,,,,,,,,,,,,,,,,,,,,,,,,,,,,,,,,,,,,,,,,,,,,,,,,,,,,,,,,
AM1_D04_0_1,AM1,Diologent and Caron 2004,10.1016/j.msea.2004.07.016,,,,,1,γ,AM1_D04_A1_1,0.2954343942,0.3,,γ',AM1_D04_L1_2_1,0.7045656058,0.7,480,1,,,,sc,Implied same phase composition as above,1300,3,0,0,0,0,1100,9,850,24,0,0,0.638,0.078,0.065,0,0,0.052,0.079,0.057,0.011,0.02,0,0,0.604301725,0.08819007699,0.07349173083,0,0,0.0763709007,0.07482732959,0.05345561388,0.01041899526,0.01894362774,0,0,,,,,,,,,,,,,,,,,,,,,,,,,,,,,,,,,,,,,,,,,,,,,,,,,,,,,,,,,,,,,,760,840,,,30,164.9,0.25,-,11.8,6.6,,,,,,,,,,,,,,,,,,,,,,,,,,,,,,,,,,,,,,,,,,,,,,,,,,,,,,,,,,,,,,,,,,,,,,,,,,,,,,,,,,,,,,,,,,,,,,,,,,,,,,,,
AM1_D04_A1_1,AM1,Diologent and Caron 2004,10.1016/j.msea.2004.07.016,,,,,0,,,,,,,,,,,0,AM1_D04_0_1,γ,A1,,,,,,,,,,,,,,,0.5885717183,0.2344097053,0.09969148386,0,0,0.01382819921,0.007504557428,0.02490402657,0.00428831853,0.02680199081,0,0,0.549,0.261,0.111,0,0,0.02,0.007,0.023,0.004,0.025,0,0,,,,,,,,,,,,,,,,,,,,,,,,,,,,,,,,,,,,,,,,,,,,,,,,,,,,,,,,,,,,,,,,,,,,,,,,,,,,,,,,,,,,,,,,,,,,,,,,,,,,,,,,,,,,,,,,,,,,,,,,,,,,,,,,,,,,,,,,,,,,,,,,,,,,,,,,,,,,,,,,,,,,,,,,,,,,,,,
AM1_D04_L1_2_1,AM1,Diologent and Caron 2004,10.1016/j.msea.2004.07.016,,,,,0,,,,,,,,,,,0,AM1_D04_0_1,γ',L1_2,,,,,,,,,,,,,,,0.6587259826,0.01241518269,0.05045336668,0,0,0.06800597979,0.1089790574,0.07045829883,0.01381430364,0.01714782836,0,0,0.6280024643,0.01412868141,0.05741675832,0,0,0.1005298581,0.1038961851,0.06650801983,0.01316999323,0.01634803963,0,0,,,,,,,,,,,,,,,,,,,,,,,,,,,,,,,,,,,,,,,,,,,,,,,,,,,,,,,,,,,,,,,,,,,,,,,,,,,,,,,,,,,,,,,,,,,,,,,,,,,,,,,,,,,,,,,,,,,,,,,,,,,,,,,,,,,,,,,,,,,,,,,,,,,,,,,,,,,,,,,,,,,,,,,,,,,,,,,
AM1_D04_0_2,AM1,Diologent and Caron 2004,10.1016/j.msea.2004.07.016,,,,,1,γ,AM1_D04_A1_2,0.2954343942,0.3,,γ',AM1_D04_L1_2_2,0.7045656058,0.7,605,1,,,,sc,Implied same phase composition as above,1300,3,0,0,0,0,1180,0.25,1160,8,850,24,0.638,0.078,0.065,0,0,0.052,0.079,0.057,0.011,0.02,0,0,0.604301725,0.08819007699,0.07349173083,0,0,0.0763709007,0.07482732959,0.05345561388,0.01041899526,0.01894362774,0,0,,,,,,,,,,,,,,,,,,,,,,,,,,,,,,,,,,,,,,,,,,,,,,,,,,,,,,,,,,,,,,760,840,,,14.9,83.2,0.25,-,15.9,14,,,,,,,,,,,,,,,,,,,,,,,,,,,,,,,,,,,,,,,,,,,,,,,,,,,,,,,,,,,,,,,,,,,,,,,,,,,,,,,,,,,,,,,,,,,,,,,,,,,,,,,,
AM1_D04_A1_2,AM1,Diologent and Caron 2004,10.1016/j.msea.2004.07.016,,,,,0,,,,,,,,,,,0,AM1_D04_0_2,γ,A1,,,,,,,,,,,,,,,0.5885717183,0.2344097053,0.09969148386,0,0,0.01382819921,0.007504557428,0.02490402657,0.00428831853,0.02680199081,0,0,0.549,0.261,0.111,0,0,0.02,0.007,0.023,0.004,0.025,0,0,,,,,,,,,,,,,,,,,,,,,,,,,,,,,,,,,,,,,,,,,,,,,,,,,,,,,,,,,,,,,,,,,,,,,,,,,,,,,,,,,,,,,,,,,,,,,,,,,,,,,,,,,,,,,,,,,,,,,,,,,,,,,,,,,,,,,,,,,,,,,,,,,,,,,,,,,,,,,,,,,,,,,,,,,,,,,,,
AM1_D04_L1_2_2,AM1,Diologent and Caron 2004,10.1016/j.msea.2004.07.016,,,,,0,,,,,,,,,,,0,AM1_D04_0_2,γ',L1_2,,,,,,,,,,,,,,,0.6587259826,0.01241518269,0.05045336668,0,0,0.06800597979,0.1089790574,0.07045829883,0.01381430364,0.01714782836,0,0,0.6280024643,0.01412868141,0.05741675832,0,0,0.1005298581,0.1038961851,0.06650801983,0.01316999323,0.01634803963,0,0,,,,,,,,,,,,,,,,,,,,,,,,,,,,,,,,,,,,,,,,,,,,,,,,,,,,,,,,,,,,,,,,,,,,,,,,,,,,,,,,,,,,,,,,,,,,,,,,,,,,,,,,,,,,,,,,,,,,,,,,,,,,,,,,,,,,,,,,,,,,,,,,,,,,,,,,,,,,,,,,,,,,,,,,,,,,,,,
MC534_D04_0,MC534,Diologent and Caron 2004,10.1016/j.msea.2004.07.016,,,,,1,γ,MC534_D04_A1,,0.3,,γ',MC534_D04_L1_2,,0.7,220,1,,,,sc,2-stage solution heat treatment,1315,3,1345,3,0,0,1120,4,850,24,0,0,0.681,0.04,0,0.03,0.04,0.058,0.06,0.05,0,0.04,0,0.001,0.6552801988,0.04594432632,0,0.02886696911,0.03848929215,0.0865365028,0.05773393822,0.04763599571,0,0.03848929215,0,0.001023484738,,,,,,,,,,,,,,,,,,,,,,,,,,,,,-1.42,,,,,,,,,,,,,,,,,,,,,,,,,,,,,,,,,760,840,,,790,2029,0.08,-,12.3,0.3,,,,,,,,,,,,,,,,,,,,,,,,,,,,,,,,,,,,,,,,,,,,,,,,,,,,,,,,,,,,,,,,,,,,,,,,,,,,,,,,,,,,,,,,,,,,,,,,,,,,,,,,
MC534_D04_A1,MC534,Diologent and Caron 2004,10.1016/j.msea.2004.07.016,,,,,0,,,,,,,,,,,0,MC534_D04_0,γ,A1,,,,,,,,,,,,,,,,,,,,,,,,,,,,,,,,,,,,,,,,,,,,,,,,,,,,,,,,,,,,,,,,,,,,,,,,,,,,,,,,,,,,,,,,,,,,,,,,,,,,,,,,,,,,,,,,,,,,,,,,,,,,,,,,,,,,,,,,,,,,,,,,,,,,,,,,,,,,,,,,,,,,,,,,,,,,,,,,,,,,,,,,,,,,,,,,,,,,,,,,,,,,,,,,,,,,,
MC534_D04_L1_2,MC534,Diologent and Caron 2004,10.1016/j.msea.2004.07.016,,,,,0,,,,,,,,,,,0,MC534_D04_0,γ',L1_2,,,,,,,,,,,,,,,,,,,,,,,,,,,,,,,,,,,,,,,,,,,,,,,,,,,,,,,,,,,,,,,,,,,,,,,,,,,,,,,,,,,,,,,,,,,,,,,,,,,,,,,,,,,,,,,,,,,,,,,,,,,,,,,,,,,,,,,,,,,,,,,,,,,,,,,,,,,,,,,,,,,,,,,,,,,,,,,,,,,,,,,,,,,,,,,,,,,,,,,,,,,,,,,,,,,,,
MC544_D04_0,MC544,Diologent and Caron 2004,10.1016/j.msea.2004.07.016,,,,,1,γ,MC544_D04_A1,0.5334353529,0.3,,γ',MC544_D04_L1_2,0.4665646471,0.7,310,1,,,,sc,2-stage solution heat treatment,1310,3,1340,3,0,0,850,24,0,0,0,0,0.704,0.04,0,0.04,0.04,0.06,0.05,0.05,0.005,0.01,0,0.001,0.6766945482,0.04589569741,0,0.03844855388,0.03844855388,0.08942576882,0.04806069235,0.04758557628,0.004806069235,0.009612138469,0,0.00102240145,,,,,,,,,,,,,,,,,,,,,,,,,,,,,-0.05,,,,,,,,,,,,,,,,,,,,,,,,,,,,,,,,,760,840,,,0.89,42,15.5,41.5,33,51.5,,,,,,,,,,,,,,,,,,,,,,,,,,,,,,,,,,,,,,,,,,,,,,,,,,,,,,,,,,,,,,,,,,,,,,,,,,,,,,,,,,,,,,,,,,,,,,,,,,,,,,,,
MC544_D04_A1,MC544,Diologent and Caron 2004,10.1016/j.msea.2004.07.016,,,,,0,,,,,,,,,,,0,MC544_D04_0,γ,A1,,,,,,,,,,,,,,,0.7480992065,0.09743853712,0,0.04734805104,0.05764110562,0.01925089209,0.002058610915,0.01684123669,0.001029305457,0.01029305457,0,0,0.7268,0.113,0,0.046,0.056,0.029,0.002,0.0162,0.001,0.01,0,0,,,,,,,,,,,,,,,,,,,,,,,,,,,,,,,,,,,,,,,,,,,,,,,,,,,,,,,,,,,,,,,,,,,,,,,,,,,,,,,,,,,,,,,,,,,,,,,,,,,,,,,,,,,,,,,,,,,,,,,,,,,,,,,,,,,,,,,,,,,,,,,,,,,,,,,,,,,,,,,,,,,,,,,,,,,,,,,
MC544_D04_L1_2,MC544,Diologent and Caron 2004,10.1016/j.msea.2004.07.016,,,,,0,,,,,,,,,,,0,MC544_D04_0,γ',L1_2,,,,,,,,,,,,,,,0.7766707656,0.0178896438,0,0.004270941796,0.01921923808,0.1170634096,0.03203206347,0.0183327355,0.008541883592,0.005979318515,0,0,0.7274,0.02,0,0.004,0.018,0.17,0.03,0.017,0.008,0.0056,0,0,,,,,,,,,,,,,,,,,,,,,,,,,,,,,,,,,,,,,,,,,,,,,,,,,,,,,,,,,,,,,,,,,,,,,,,,,,,,,,,,,,,,,,,,,,,,,,,,,,,,,,,,,,,,,,,,,,,,,,,,,,,,,,,,,,,,,,,,,,,,,,,,,,,,,,,,,,,,,,,,,,,,,,,,,,,,,,,
MC544_D04_0_1,MC544,Diologent and Caron 2004,10.1016/j.msea.2004.07.016,,,,,1,γ,MC544_D04_A1_1,,0.3,,γ',MC544_D04_L1_2_1,,0.7,480,1,,,,sc,2-stage solution heat treatment,1310,3,1340,3,0,0,1100,4,850,24,0,0,0.704,0.04,0,0.04,0.04,0.06,0.05,0.05,0.005,0.01,0,0.001,0.6766945482,0.04589569741,0,0.03844855388,0.03844855388,0.08942576882,0.04806069235,0.04758557628,0.004806069235,0.009612138469,0,0.00102240145,,,,,,,,,,,,,,,,,,,,,,,,,,,,,,,,,,,,,,,,,,,,,,,,,,,,,,,,,,,,,,760,840,,,1.25,143,5.9,6.3,26.9,22.3,,,,,,,,,,,,,,,,,,,,,,,,,,,,,,,,,,,,,,,,,,,,,,,,,,,,,,,,,,,,,,,,,,,,,,,,,,,,,,,,,,,,,,,,,,,,,,,,,,,,,,,,
MC544_D04_A1_1,MC544,Diologent and Caron 2004,10.1016/j.msea.2004.07.016,,,,,0,,,,,,,,,,,0,MC544_D04_0_1,γ,A1,,,,,,,,,,,,,,,,,,,,,,,,,,,,,,,,,,,,,,,,,,,,,,,,,,,,,,,,,,,,,,,,,,,,,,,,,,,,,,,,,,,,,,,,,,,,,,,,,,,,,,,,,,,,,,,,,,,,,,,,,,,,,,,,,,,,,,,,,,,,,,,,,,,,,,,,,,,,,,,,,,,,,,,,,,,,,,,,,,,,,,,,,,,,,,,,,,,,,,,,,,,,,,,,,,,,,
MC544_D04_L1_2_1,MC544,Diologent and Caron 2004,10.1016/j.msea.2004.07.016,,,,,0,,,,,,,,,,,0,MC544_D04_0_1,γ',L1_2,,,,,,,,,,,,,,,,,,,,,,,,,,,,,,,,,,,,,,,,,,,,,,,,,,,,,,,,,,,,,,,,,,,,,,,,,,,,,,,,,,,,,,,,,,,,,,,,,,,,,,,,,,,,,,,,,,,,,,,,,,,,,,,,,,,,,,,,,,,,,,,,,,,,,,,,,,,,,,,,,,,,,,,,,,,,,,,,,,,,,,,,,,,,,,,,,,,,,,,,,,,,,,,,,,,,,
MC544_D04_0_2,MC544,Diologent and Caron 2004,10.1016/j.msea.2004.07.016,,,,,1,γ,MC544_D04_A1_2,,0.3,,γ',MC544_D04_L1_2_2,,0.7,310,1,,,,sc,2-stage solution heat treatment,1310,3,1340,3,0,0,1180,0.25,1160,8,850,24,0.704,0.04,0,0.04,0.04,0.06,0.05,0.05,0.005,0.01,0,0.001,0.6766945482,0.04589569741,0,0.03844855388,0.03844855388,0.08942576882,0.04806069235,0.04758557628,0.004806069235,0.009612138469,0,0.00102240145,,,,,,,,,,,,,,,,,,,,,,,,,,,,,,,,,,,,,,,,,,,,,,,,,,,,,,,,,,,,,,760,840,,,1.74,250,4.5,3.11,21.2,10,,,,,,,,,,,,,,,,,,,,,,,,,,,,,,,,,,,,,,,,,,,,,,,,,,,,,,,,,,,,,,,,,,,,,,,,,,,,,,,,,,,,,,,,,,,,,,,,,,,,,,,,
MC544_D04_A1_2,MC544,Diologent and Caron 2004,10.1016/j.msea.2004.07.016,,,,,0,,,,,,,,,,,0,MC544_D04_0_2,γ,A1,,,,,,,,,,,,,,,,,,,,,,,,,,,,,,,,,,,,,,,,,,,,,,,,,,,,,,,,,,,,,,,,,,,,,,,,,,,,,,,,,,,,,,,,,,,,,,,,,,,,,,,,,,,,,,,,,,,,,,,,,,,,,,,,,,,,,,,,,,,,,,,,,,,,,,,,,,,,,,,,,,,,,,,,,,,,,,,,,,,,,,,,,,,,,,,,,,,,,,,,,,,,,,,,,,,,,
MC544_D04_L1_2_2,MC544,Diologent and Caron 2004,10.1016/j.msea.2004.07.016,,,,,0,,,,,,,,,,,0,MC544_D04_0_2,γ',L1_2,,,,,,,,,,,,,,,,,,,,,,,,,,,,,,,,,,,,,,,,,,,,,,,,,,,,,,,,,,,,,,,,,,,,,,,,,,,,,,,,,,,,,,,,,,,,,,,,,,,,,,,,,,,,,,,,,,,,,,,,,,,,,,,,,,,,,,,,,,,,,,,,,,,,,,,,,,,,,,,,,,,,,,,,,,,,,,,,,,,,,,,,,,,,,,,,,,,,,,,,,,,,,,,,,,,,,
CMSX-10M_D04_0,CMSX-10M,Diologent and Caron 2004,10.1016/j.msea.2004.07.016,,,,,1,γ,CMSX-10M_D04_A1,,0.3,,γ',CMSX-10M_D04_L1_2,,0.7,360,1,,,,sc,2-stage solution heat treatment,1337,3,1367,3,0,0,1152,6,870,24,760,30,0.6965,0.02,0.0175,0.065,0,0.0578,0.082,0.054,0.0024,0.004,0.0008,0,0.6706449343,0.02298759236,0.02011414332,0.06258710801,0,0.08629602268,0.07895604395,0.05148142955,0.002310908604,0.003851514339,0.0007703028678,0,,,,,,,,,,,,,,,,,,,,,,,,,,,,,,,,,,,,,,,,,,,,,,,,,,,,,,,,,,,,,,760,840,,,1.3,202,5.1,-,23.5,13,,,,,,,,,,,,,,,,,,,,,,,,,,,,,,,,,,,,,,,,,,,,,,,,,,,,,,,,,,,,,,,,,,,,,,,,,,,,,,,,,,,,,,,,,,,,,,,,,,,,,,,,
CMSX-10M_D04_A1,CMSX-10M,Diologent and Caron 2004,10.1016/j.msea.2004.07.016,,,,,0,,,,,,,,,,,0,CMSX-10M_D04_0,γ,A1,,,,,,,,,,,,,,,,,,,,,,,,,,,,,,,,,,,,,,,,,,,,,,,,,,,,,,,,,,,,,,,,,,,,,,,,,,,,,,,,,,,,,,,,,,,,,,,,,,,,,,,,,,,,,,,,,,,,,,,,,,,,,,,,,,,,,,,,,,,,,,,,,,,,,,,,,,,,,,,,,,,,,,,,,,,,,,,,,,,,,,,,,,,,,,,,,,,,,,,,,,,,,,,,,,,,,
CMSX-10M_D04_L1_2,CMSX-10M,Diologent and Caron 2004,10.1016/j.msea.2004.07.016,,,,,0,,,,,,,,,,,0,CMSX-10M_D04_0,γ',L1_2,,,,,,,,,,,,,,,,,,,,,,,,,,,,,,,,,,,,,,,,,,,,,,,,,,,,,,,,,,,,,,,,,,,,,,,,,,,,,,,,,,,,,,,,,,,,,,,,,,,,,,,,,,,,,,,,,,,,,,,,,,,,,,,,,,,,,,,,,,,,,,,,,,,,,,,,,,,,,,,,,,,,,,,,,,,,,,,,,,,,,,,,,,,,,,,,,,,,,,,,,,,,,,,,,,,,,
Rene N6_D04_0,Rene N6,Diologent and Caron 2004,10.1016/j.msea.2004.07.016,,,,,1,γ,Rene N6_D04_A1,,0.3,,γ',Rene N6_D04_L1_2,,0.7,230,1,,,,sc,,1320,3,0,0,0,0,1120,3,1080,3,900,4,0.5715,0.045,0.125,0.0535,0,0.06,0.075,0.0575,0,0.011,0,0.0015,0.5363735643,0.05041451667,0.1400403241,0.05021169849,0,0.0873159924,0.07039023153,0.05343235125,0,0.01032390062,0,0.001497420684,,,,,,,,,,,,,,,,,,,,,,,,,,,,,,,,,,,,,,,,,,,,,,,,,,,,,,,,,,,,,,760,840,,,0.56,70,9.7,-,20.2,33.6,,,,,,,,,,,,,,,,,,,,,,,,,,,,,,,,,,,,,,,,,,,,,,,,,,,,,,,,,,,,,,,,,,,,,,,,,,,,,,,,,,,,,,,,,,,,,,,,,,,,,,,,
Rene N6_D04_A1,Rene N6,Diologent and Caron 2004,10.1016/j.msea.2004.07.016,,,,,0,,,,,,,,,,,0,Rene N6_D04_0,γ,A1,,,,,,,,,,,,,,,,,,,,,,,,,,,,,,,,,,,,,,,,,,,,,,,,,,,,,,,,,,,,,,,,,,,,,,,,,,,,,,,,,,,,,,,,,,,,,,,,,,,,,,,,,,,,,,,,,,,,,,,,,,,,,,,,,,,,,,,,,,,,,,,,,,,,,,,,,,,,,,,,,,,,,,,,,,,,,,,,,,,,,,,,,,,,,,,,,,,,,,,,,,,,,,,,,,,,,
Rene N6_D04_L1_2,Rene N6,Diologent and Caron 2004,10.1016/j.msea.2004.07.016,,,,,0,,,,,,,,,,,0,Rene N6_D04_0,γ',L1_2,,,,,,,,,,,,,,,,,,,,,,,,,,,,,,,,,,,,,,,,,,,,,,,,,,,,,,,,,,,,,,,,,,,,,,,,,,,,,,,,,,,,,,,,,,,,,,,,,,,,,,,,,,,,,,,,,,,,,,,,,,,,,,,,,,,,,,,,,,,,,,,,,,,,,,,,,,,,,,,,,,,,,,,,,,,,,,,,,,,,,,,,,,,,,,,,,,,,,,,,,,,,,,,,,,,,,
STAL-15_S15_0,STAL-15,Segersall et al 2015,10.1016/j.actamat.2015.03.060,,,,,1,γ,STAL-15_S15_A1,0.5378801675,0.54,,γ',STAL-15_S15_L1_2,0.4621198325,0.46,400,1,,,,sc,,1280,1,0,0,0,0,1300,5,1100,6,850,20,0.6771793837,0.160125352,0.04567273288,0,0,0.06907062988,0.02758280386,0.01338499603,0,0.006680210309,0,0.0003038912966,0.6285,0.1774,0.0506,0,0,0.0994,0.0256,0.0123,0,0.0062,0,0.0003,,,,,,,,,,,,,,,,,,,,,,,,,,,,,,,,,,,,,,,,,,,,,,,,,,,,,,,,,,,,,,,,,,,,,,,,,520,22.3,23.6,,,,,,,,450,23,24.2,,,,,,,,280,25.2,26.3,,,,,,,,240,25.8,26.7,,,,,,,,,,,,,,,,,,,,,,,,,,,,,,,,,,,,,,,,,,,,,,,,,,,,,,,,,,,,,,,,,,,,,,
STAL-15_S15_A1,STAL-15,Segersall et al 2015,10.1016/j.actamat.2015.03.060,,,,,0,,,,,,,,,,,0,STAL-15_S15_0,γ,A1,,,,,,,,,,,,,,,0.595614791,0.2843332373,0.0692431853,0,0,0.02245575437,0.00249483522,0.01588534759,0,0.009870869784,0,0.0001019794328,0.5491,0.3129,0.0762,0,0,0.0321,0.0023,0.0145,0,0.0091,0,0.0001,,,,,,,,,,,,,,,,,,,,,,,,,,,,,,,,,,,,,,,,,,,,,,,,,,,,,,,,,,,,,,,,,,,,,,,,,,,,,,,,,,,,,,,,,,,,,,,,,,,,,,,,,,,,,,,,,,,,,,,,,,,,,,,,,,,,,,,,,,,,,,,,,,,,,,,,,,,,,,,,,,,,,,,,,,,,,,,
STAL-15_S15_L1_2,STAL-15,Segersall et al 2015,10.1016/j.actamat.2015.03.060,,,,,0,,,,,,,,,,,0,STAL-15_S15_0,γ',L1_2,,,,,,,,,,,,,,,0.7770705525,0.01751398262,0.01760379791,0,0,0.1162992314,0.06057462226,0.008012880688,0,0.001715387533,0,0.001209545122,0.7248,0.0195,0.0196,0,0,0.1682,0.0565,0.0074,0,0.0016,0,0.0012,,,,,,,,,,,,,,,,,,,,,,,,,,,,,,,,,,,,,,,,,,,,,,,,,,,,,,,,,,,,,,,,,,,,,,,,,,,,,,,,,,,,,,,,,,,,,,,,,,,,,,,,,,,,,,,,,,,,,,,,,,,,,,,,,,,,,,,,,,,,,,,,,,,,,,,,,,,,,,,,,,,,,,,,,,,,,,,
STAL-15-Re_S15_0,STAL-15-Re,Segersall et al 2015,10.1016/j.actamat.2015.03.060,,,,,1,γ,STAL-15-Re_S15_A1,0.666980834,0.68,,γ',STAL-15-Re_S15_L1_2,0.333019166,0.32,,1,,,,sc,Seems they’ve made an error and put the Rows for STAL-15-Si and STAL-15-Re in the wrong order (at least for W),1280,5,0,0,0,0,1100,6,850,20,0,0,0.67420278,0.160895362,0.04571198944,0.006901627947,0,0.06975592289,0.02846921528,0.007079451582,0,0.006578114137,0,0.0004055366625,0.6252,0.1781,0.0506,0.0064,0,0.1003,0.0264,0.0065,0,0.0061,0,0.0004,,,,,,,,,,,,,,,,,,,,,,,,,,,,,,,,,,,,,,,,,,,,,,,,,,,,,,,,,,,,,,,,,,,,,,,,,520,22.7,24,,,,,,,,450,23.4,24.3,,,,,,,,280,25.8,26.6,,,,,,,,240,26.4,26.9,,,,,,,,,,,,,,,,,,,,,,,,,,,,,,,,,,,,,,,,,,,,,,,,,,,,,,,,,,,,,,,,,,,,,,
STAL-15-Re_S15_A1,STAL-15-Re,Segersall et al 2015,10.1016/j.actamat.2015.03.060,,,,,0,,,,,,,,,,,0,STAL-15-Re_S15_0,γ,A1,,,,,,,,,,,,,,,0.6286743574,0.2231228353,0.0747067112,0.02002147635,0,0.02722059183,0.002056259733,0.008416466223,0,0.0154760601,0,0.0003052419269,0.5809,0.2461,0.0824,0.0185,0,0.039,0.0019,0.0077,0,0.0143,0,0.0003,,,,,,,,,,,,,,,,,,,,,,,,,,,,,,,,,,,,,,,,,,,,,,,,,,,,,,,,,,,,,,,,,,,,,,,,,,,,,,,,,,,,,,,,,,,,,,,,,,,,,,,,,,,,,,,,,,,,,,,,,,,,,,,,,,,,,,,,,,,,,,,,,,,,,,,,,,,,,,,,,,,,,,,,,,,,,,,
STAL-15-Re_S15_L1_2,STAL-15-Re,Segersall et al 2015,10.1016/j.actamat.2015.03.060,,,,,0,,,,,,,,,,,0,STAL-15-Re_S15_0,γ',L1_2,,,,,,,,,,,,,,,0.7031168008,0.01791718385,0.01623744787,0.000445574652,0,0.1800321791,0.07084636966,0.006975363819,0,0.004010171868,0,0.0004189083703,0.6312,0.0192,0.0174,0.0004,0,0.2506,0.0636,0.0062,0,0.0036,0,0.0004,,,,,,,,,,,,,,,,,,,,,,,,,,,,,,,,,,,,,,,,,,,,,,,,,,,,,,,,,,,,,,,,,,,,,,,,,,,,,,,,,,,,,,,,,,,,,,,,,,,,,,,,,,,,,,,,,,,,,,,,,,,,,,,,,,,,,,,,,,,,,,,,,,,,,,,,,,,,,,,,,,,,,,,,,,,,,,,
SRR99_S92_0,SRR99,Schmidt and Feller-Kniepmeier 92,10.1007/BF02675552,,,,,1,γ,SRR99_S92_A1,0.2900279069,0.29,,γ',SRR99_S92_L1_2,0.7099720931,0.71,,1,,,,sc,,1300,4,0,0,0,0,0,0,0,0,0,0,0.7148980863,0.08619807553,0.04489483101,0,0,0.08294842285,0.009646301015,0.03247538025,0.02893890304,0,0,0,0.667,0.096,0.05,0,0,0.12,0.009,0.03,0.027,0,0,0,,,,,,,,,,,,,,,,,,,,,,,,,,,,,,,,,,,,,,,,,,,,,,,,,,,,,,,,,,,,,,,,,,,,,,,,,,,,,,,,,,,,,,,,,,,,,,,,,,,,,,,,,,,,,,,,,,,,,,,,,,,,,,,,,,,,,,,,,,,,,,,,,,,,,,,,,,,,,,,,,,,,,,,,,,,,,,,
SRR99_S92_A1,SRR99,Schmidt and Feller-Kniepmeier 92,10.1007/BF02675552,,,,,0,,,,,,,,,,,0,SRR99_S92_0,γ,A1,,,,,,,,,,,,,,,0.6320464587,0.2241571885,0.08426358141,0,0,0.01015369171,0.001069265389,0.04561821523,0.002691599083,0,0,0,0.5911034483,0.2502413793,0.09406896552,0,0,0.01472413793,0.001,0.04224137931,0.002517241379,0,0,0,,,,,,,,,,,,,,,,,,,,,,,,,,,,,,,,,,,,,,,,,,,,,,,,,,,,,,,,,,,,,,,,,,,,,,,,,,,,,,,,,,,,,,,,,,,,,,,,,,,,,,,,,,,,,,,,,,,,,,,,,,,,,,,,,,,,,,,,,,,,,,,,,,,,,,,,,,,,,,,,,,,,,,,,,,,,,,,
SRR99_S92_L1_2,SRR99,Schmidt and Feller-Kniepmeier 92,10.1007/BF02675552,,,,,0,,,,,,,,,,,0,SRR99_S92_0,γ',L1_2,,,,,,,,,,,,,,,0.7482645336,0.02963614523,0.02873808023,0,0,0.1126927376,0.01393615894,0.0270678921,0.03966445235,0,0,0,0.698,0.033,0.032,0,0,0.163,0.013,0.025,0.037,0,0,0,,,,,,,,,,,,,,,,,,,,,,,,,,,,,,,,,,,,,,,,,,,,,,,,,,,,,,,,,,,,,,,,,,,,,,,,,,,,,,,,,,,,,,,,,,,,,,,,,,,,,,,,,,,,,,,,,,,,,,,,,,,,,,,,,,,,,,,,,,,,,,,,,,,,,,,,,,,,,,,,,,,,,,,,,,,,,,,
SRR99_S92_0_1,SRR99,Schmidt and Feller-Kniepmeier 92,10.1007/BF02675552,,,,,1,γ,SRR99_S92_A1_1,0.295933092,0.295,,γ',SRR99_S92_L1_2_1,0.704066908,0.705,450,1,,,,sc,,1300,4,0,0,0,0,870,16,0,0,0,0,0.7148980863,0.08619807553,0.04489483101,0,0,0.08294842285,0.009646301015,0.03247538025,0.02893890304,0,0,0,0.667,0.096,0.05,0,0,0.12,0.009,0.03,0.027,0,0,0,,,,,,,,,,,,,,,,,,,,,,,,,,,,,,,,,,,,,,,,,,,,,,,,,,,,,,,,,,,,,,,,,,,,,,,,,,,,,,,,,,,,,,,,,,,,,,,,,,,,,,,,,,,,,,,,,,,,,,,,,,,,,,,,,,,,,,,,,,,,,,,,,,,,,,,,,,,,,,,,,,,,,,,,,,,,,,,
SRR99_S92_A1_1,SRR99,Schmidt and Feller-Kniepmeier 92,10.1007/BF02675552,,,,,0,,,,,,,,,,,0,SRR99_S92_0_1,γ,A1,,,,,,,,,,,,,,,0.6220762836,0.2352065172,0.08950081904,0,0,0.003636814872,0.001066375174,0.04775407568,0.0007591145305,0,0,0,0.5833559322,0.2632881356,0.1001864407,0,0,0.005288135593,0.001,0.04433898305,0.0007118644068,0,0,0,,,,,,,,,,,,,,,,,,,,,,,,,,,,,,,,,,,,,,,,,,,,,,,,,,,,,,,,,,,,,,,,,,,,,,,,,,,,,,,,,,,,,,,,,,,,,,,,,,,,,,,,,,,,,,,,,,,,,,,,,,,,,,,,,,,,,,,,,,,,,,,,,,,,,,,,,,,,,,,,,,,,,,,,,,,,,,,
SRR99_S92_L1_2_1,SRR99,Schmidt and Feller-Kniepmeier 92,10.1007/BF02675552,,,,,0,,,,,,,,,,,0,SRR99_S92_0_1,γ',L1_2,,,,,,,,,,,,,,,0.7534917891,0.02337883125,0.0260763887,0,0,0.1162945279,0.01395355165,0.02601760664,0.04078730482,0,0,0,0.702,0.026,0.029,0,0,0.168,0.013,0.024,0.038,0,0,0,,,,,,,,,,,,,,,,,,,,,,,,,,,,,,,,,,,,,,,,,,,,,,,,,,,,,,,,,,,,,,,,,,,,,,,,,,,,,,,,,,,,,,,,,,,,,,,,,,,,,,,,,,,,,,,,,,,,,,,,,,,,,,,,,,,,,,,,,,,,,,,,,,,,,,,,,,,,,,,,,,,,,,,,,,,,,,,
SRR99_S92_0_2,SRR99,Schmidt and Feller-Kniepmeier 92,10.1007/BF02675552,,,,,1,γ,SRR99_S92_A1_2,0.273730338,0.27,,γ',SRR99_S92_L1_2_2,0.726269662,0.73,,1,,,,sc,,1300,4,0,0,0,0,1080,4,870,16,0,0,0.7148980863,0.08619807553,0.04489483101,0,0,0.08294842285,0.009646301015,0.03247538025,0.02893890304,0,0,0,0.667,0.096,0.05,0,0,0.12,0.009,0.03,0.027,0,0,0,,,,,,,,,,,,,,,,,,,,,,,,,,,,,,,,,,,,,,,,,,,,,,,,,,,,,,,,,,,,,,,,,,,,,,,,,,,,,,,,,,,,,,,,,,,,,,,,,,,,,,,,,,,,,,,,,,,,,,,,,,,,,,,,,,,,,,,,,,,,,,,,,,,,,,,,,,,,,,,,,,,,,,,,,,,,,,,
SRR99_S92_A1_2,SRR99,Schmidt and Feller-Kniepmeier 92,10.1007/BF02675552,,,,,0,,,,,,,,,,,0,SRR99_S92_0_2,γ,A1,,,,,,,,,,,,,,,0.6021218667,0.2466286223,0.09648414604,0,0,0.000678446868,0.001051979449,0.0519829592,0.001051979449,0,0,0,0.5723703704,0.2798518519,0.1094814815,0,0,0.001,0.001,0.04892592593,0.001,0,0,0,,,,,,,,,,,,,,,,,,,,,,,,,,,,,,,,,,,,,,,,,,,,,,,,,,,,,,,,,,,,,,,,,,,,,,,,,,,,,,,,,,,,,,,,,,,,,,,,,,,,,,,,,,,,,,,,,,,,,,,,,,,,,,,,,,,,,,,,,,,,,,,,,,,,,,,,,,,,,,,,,,,,,,,,,,,,,,,
SRR99_S92_L1_2_2,SRR99,Schmidt and Feller-Kniepmeier 92,10.1007/BF02675552,,,,,0,,,,,,,,,,,0,SRR99_S92_0_2,γ',L1_2,,,,,,,,,,,,,,,0.7544410504,0.02520892153,0.02520892153,0,0,0.1164410376,0.01397113056,0.02496495138,0.03976398699,0,0,0,0.702,0.028,0.028,0,0,0.168,0.013,0.023,0.037,0,0,0,,,,,,,,,,,,,,,,,,,,,,,,,,,,,,,,,,,,,,,,,,,,,,,,,,,,,,,,,,,,,,,,,,,,,,,,,,,,,,,,,,,,,,,,,,,,,,,,,,,,,,,,,,,,,,,,,,,,,,,,,,,,,,,,,,,,,,,,,,,,,,,,,,,,,,,,,,,,,,,,,,,,,,,,,,,,,,,
SRR99_S92_0_3,SRR99,Schmidt and Feller-Kniepmeier 92,10.1007/BF02675552,,,,,1,γ,SRR99_S92_A1_3,0.3381043359,0.34,,γ',SRR99_S92_L1_2_3,0.6618956641,0.66,,1,,,,sc,,1300,4,0,0,0,0,1080,32,870,16,0,0,0.7148980863,0.08619807553,0.04489483101,0,0,0.08294842285,0.009646301015,0.03247538025,0.02893890304,0,0,0,0.667,0.096,0.05,0,0,0.12,0.009,0.03,0.027,0,0,0,,,,,,,,,,,,,,,,,,,,,,,,,,,,,,,,,,,,,,,,,,,,,,,,,,,,,,,,,,,,,,,,,,,,,,,,,,,,,,,,,,,,,,,,,,,,,,,,,,,,,,,,,,,,,,,,,,,,,,,,,,,,,,,,,,,,,,,,,,,,,,,,,,,,,,,,,,,,,,,,,,,,,,,,,,,,,,,
SRR99_S92_A1_3,SRR99,Schmidt and Feller-Kniepmeier 92,10.1007/BF02675552,,,,,0,,,,,,,,,,,0,SRR99_S92_0_3,γ,A1,,,,,,,,,,,,,,,0.6268477771,0.2006099996,0.08020150896,0,0,0.037536072,0.003423665415,0.04110998077,0.01027099625,0,0,0,0.5815882353,0.2221764706,0.08882352941,0,0,0.054,0.003176470588,0.03776470588,0.009529411765,0,0,0,,,,,,,,,,,,,,,,,,,,,,,,,,,,,,,,,,,,,,,,,,,,,,,,,,,,,,,,,,,,,,,,,,,,,,,,,,,,,,,,,,,,,,,,,,,,,,,,,,,,,,,,,,,,,,,,,,,,,,,,,,,,,,,,,,,,,,,,,,,,,,,,,,,,,,,,,,,,,,,,,,,,,,,,,,,,,,,
SRR99_S92_L1_2_3,SRR99,Schmidt and Feller-Kniepmeier 92,10.1007/BF02675552,,,,,0,,,,,,,,,,,0,SRR99_S92_0_3,γ',L1_2,,,,,,,,,,,,,,,0.7598752526,0.02775507659,0.02685975154,0,0,0.1061456027,0.01282489878,0.02806472155,0.03847469633,0,0,0,0.711,0.031,0.03,0,0,0.154,0.012,0.026,0.036,0,0,0,,,,,,,,,,,,,,,,,,,,,,,,,,,,,,,,,,,,,,,,,,,,,,,,,,,,,,,,,,,,,,,,,,,,,,,,,,,,,,,,,,,,,,,,,,,,,,,,,,,,,,,,,,,,,,,,,,,,,,,,,,,,,,,,,,,,,,,,,,,,,,,,,,,,,,,,,,,,,,,,,,,,,,,,,,,,,,,
Nasair 100_N85_0,Nasair 100,"Nathal and Ebert, 1985",10.1007/BF02814341,,,,,1,γ,Nasair 100_N85_A1,0.32,,,γ',Nasair 100_N85_L1_2,0.68,,250,1,,,,sc,Avg comp over x2 bars,1302,4,0,0,0,0,982,5,871,20,0,0,0.6895,0.0917,0,0,0,0.0582,0.0278,0.1072,0.0165,0.0091,0,0,0.6574525385,0.1043737856,0,0,0,0.08604874377,0.0265078761,0.1012069255,0.01573309193,0.008677038579,0,0,,,,,,,,,,,,,,,,,,,,,,,,,,,,,-0.36,925,840,875,,13.5,87.1,,,1000,615,650,,26,82,,,,,,,,,,,,,,,,,,,925,207,,,289,1039,,,,0.42,925,245,,,,512,,,,1.32,925,275,,,,247,,,,4.59,925,310,,,31,137,,,,7.135,1000,165,,,,372,,,,0.86,1000,185,,,,232,,,,1.94,1000,207,,,16,122,,,,5.42,1000,240,,,,38,,,,26.07,1000,275,,,,20,,,,63.17,,,,,,,,,,,,,,,,,,,,,,,,
Nasair 100_N85_A1,Nasair 100,"Nathal and Ebert, 1985",10.1007/BF02814341,,,,,0,,,,,,,,,,,0,Nasair 100_N85_0,γ,A1,,,,,,,,,,,,,,,,,,,,,,,,,,,,,,,,,,,,,,,,,,,,,,,,,,,,,,,,,,,,,,,,,,,,,,,,,,,,,,,,,,,,,,,,,,,,,,,,,,,,,,,,,,,,,,,,,,,,,,,,,,,,,,,,,,,,,,,,,,,,,,,,,,,,,,,,,,,,,,,,,,,,,,,,,,,,,,,,,,,,,,,,,,,,,,,,,,,,,,,,,,,,,,,,,,,,,
Nasair 100_N85_L1_2,Nasair 100,"Nathal and Ebert, 1985",10.1007/BF02814341,,,,,0,,,,,,,,,,,0,Nasair 100_N85_0,γ',L1_2,,,,,,,,,,,,,,,,,,,,,,,,,,,,,,,,,,,,,,,,,,,,,,,,,,,,,,,,,,,,,,,,,,,,,,,,,,,,,,,,,,,,,,,,,,,,,,,,,,,,,,,,,,,,,,,,,,,,,,,,,,,,,,,,,,,,,,,,,,,,,,,,,,,,,,,,,,,,,,,,,,,,,,,,,,,,,,,,,,,,,,,,,,,,,,,,,,,,,,,,,,,,,,,,,,,,,
Ni_C74_A1,Ni,Clement et al 74,10.1080/14786439808206589,,,,,0,,,,,,,,,,,0,,γ,A1,,,0,0,0,0,0,0,0,0,0,0,0,0,1,0,0,0,0,0,0,0,0,0,0,0,1,0,0,0,0,0,0,0,0,0,0,0,,,,,,,,,,,,,,,,,,,,,,,,,,,,,,,,,,,,,,,,,,,,,,,,,,,,,,,,,,,,,,,,,,,,,,,,,,,,,,,,,,,,,,,,,,,,,,,,,,,,,,,,,,,,,,,,,,,,,,,,,,,,,,,,,,,,,,,,,,,,,,,,,,,,,,,,,,,,,,,,,,,,,,,,25,140,,,,,,
Ni20Cr_C74_A1,Ni20Cr,Clement et al 74,10.1080/14786439808206589,,,,,0,,,,,,,,,,,0,,γ,A1,,,0,0,0,0,0,0,0,0,0,0,0,0,0.8,0.2,0,0,0,0,0,0,0,0,0,0,0.7701651689,0.2298348311,0,0,0,0,0,0,0,0,0,0,,,,,,,,,,,,,,,,,,,,,,,,,,,,,,,,,,,,,,,,,,,,,,,,,,,,,,,,,,,,,,,,,,,,,,,,,,,,,,,,,,,,,,,,,,,,,,,,,,,,,,,,,,,,,,,,,,,,,,,,,,,,,,,,,,,,,,,,,,,,,,,,,,,,,,,,,,,,,,,,,,,,,,,,25,74,,,,,,
Ni25Cr_C74_A1,Ni25Cr,Clement et al 74,10.1080/14786439808206589,,,,,0,,,,,,,,,,,0,,γ,A1,,,0,0,0,0,0,0,0,0,0,0,0,0,0.75,0.25,0,0,0,0,0,0,0,0,0,0,0.7153602668,0.2846397332,0,0,0,0,0,0,0,0,0,0,,,,,,,,,,,,,,,,,,,,,,,,,,,,,,,,,,,,,,,,,,,,,,,,,,,,,,,,,,,,,,,,,,,,,,,,,,,,,,,,,,,,,,,,,,,,,,,,,,,,,,,,,,,,,,,,,,,,,,,,,,,,,,,,,,,,,,,,,,,,,,,,,,,,,,,,,,,,,,,,,,,,,,,,25,77,,,,,,
Ni39Cr_C74_A1,Ni39Cr,Clement et al 74,10.1080/14786439808206589,,,,,0,,,,,,,,,,,0,,γ,A1,,,0,0,0,0,0,0,0,0,0,0,0,0,0.61,0.39,0,0,0,0,0,0,0,0,0,0,0.5671572069,0.4328427931,0,0,0,0,0,0,0,0,0,0,,,,,,,,,,,,,,,,,,,,,,,,,,,,,,,,,,,,,,,,,,,,,,,,,,,,,,,,,,,,,,,,,,,,,,,,,,,,,,,,,,,,,,,,,,,,,,,,,,,,,,,,,,,,,,,,,,,,,,,,,,,,,,,,,,,,,,,,,,,,,,,,,,,,,,,,,,,,,,,,,,,,,,,,25,75,,,,,,
Ni41Cr_C74_A1,Ni41Cr,Clement et al 74,10.1080/14786439808206589,,,,,0,,,,,,,,,,,0,,γ,A1,,,0,0,0,0,0,0,0,0,0,0,0,0,0.592,0.408,0,0,0,0,0,0,0,0,0,0,0.5486429541,0.4513570459,0,0,0,0,0,0,0,0,0,0,,,,,,,,,,,,,,,,,,,,,,,,,,,,,,,,,,,,,,,,,,,,,,,,,,,,,,,,,,,,,,,,,,,,,,,,,,,,,,,,,,,,,,,,,,,,,,,,,,,,,,,,,,,,,,,,,,,,,,,,,,,,,,,,,,,,,,,,,,,,,,,,,,,,,,,,,,,,,,,,,,,,,,,,25,75,,,,,,
A_K64_A1,A,Koester et al 64,10.1080/14786436408225417,,,,,0,,,,,,,,,,,0,,γ,A1,,,0,0,0,0,0,0,0,0,0,0,0,0,0.7,0.3,0,0,0,0,0,0,0,0,0,0,0.6615585922,0.3384414078,0,0,0,0,0,0,0,0,0,0,,,,,,,,,,,,,,,,,,,,,,,,,,,,,,,,,,,,,,,,,,,,,,,,,,,,,,,,,,,,,,,,,,,,,,,,,,,,,,,,,,,,,,,,,,,,,,,,,,,,,,,,,,,,,,,,,,,,,,,,,,,,,,,,,,,,,,,,,,,,,,,,,,,,,,,,,,,,,,,,,,,,,,,,25,71,,,,,,
C_K64_A1,C,Koester et al 64,10.1080/14786436408225417,,,,,0,,,,,,,,,,,0,,γ,A1,,,0,0,0,0,0,0,0,0,0,0,0,0,0.4,0.1,0.5,0,0,0,0,0,0,0,0,0,0.3583540063,0.106940999,0.5347049948,0,0,0,0,0,0,0,0,0,,,,,,,,,,,,,,,,,,,,,,,,,,,,,,,,,,,,,,,,,,,,,,,,,,,,,,,,,,,,,,,,,,,,,,,,,,,,,,,,,,,,,,,,,,,,,,,,,,,,,,,,,,,,,,,,,,,,,,,,,,,,,,,,,,,,,,,,,,,,,,,,,,,,,,,,,,,,,,,,,,,,,,,,25,33,,,,,,
D_K64_A1,D,Koester et al 64,10.1080/14786436408225417,,,,,0,,,,,,,,,,,0,,γ,A1,,,0,0,0,0,0,0,0,0,0,0,0,0,0.6,0.2,0.2,0,0,0,0,0,0,0,0,0,0.5568567189,0.2215716405,0.2215716405,0,0,0,0,0,0,0,0,0,,,,,,,,,,,,,,,,,,,,,,,,,,,,,,,,,,,,,,,,,,,,,,,,,,,,,,,,,,,,,,,,,,,,,,,,,,,,,,,,,,,,,,,,,,,,,,,,,,,,,,,,,,,,,,,,,,,,,,,,,,,,,,,,,,,,,,,,,,,,,,,,,,,,,,,,,,,,,,,,,,,,,,,,25,71,,,,,,
E_K64_A1,E,Koester et al 64,10.1080/14786436408225417,,,,,0,,,,,,,,,,,0,,γ,A1,,,0,0,0,0,0,0,0,0,0,0,0,0,0.6,0.3,0.1,0,0,0,0,0,0,0,0,0,0.5568567189,0.3323574608,0.1107858203,0,0,0,0,0,0,0,0,0,,,,,,,,,,,,,,,,,,,,,,,,,,,,,,,,,,,,,,,,,,,,,,,,,,,,,,,,,,,,,,,,,,,,,,,,,,,,,,,,,,,,,,,,,,,,,,,,,,,,,,,,,,,,,,,,,,,,,,,,,,,,,,,,,,,,,,,,,,,,,,,,,,,,,,,,,,,,,,,,,,,,,,,,25,43,,,,,,
F_K64_A1,F,Koester et al 64,10.1080/14786436408225417,,,,,0,,,,,,,,,,,0,,γ,A1,,,0,0,0,0,0,0,0,0,0,0,0,0,0.7,0.2,0.1,0,0,0,0,0,0,0,0,0,0.6615585922,0.2256276052,0.1128138026,0,0,0,0,0,0,0,0,0,,,,,,,,,,,,,,,,,,,,,,,,,,,,,,,,,,,,,,,,,,,,,,,,,,,,,,,,,,,,,,,,,,,,,,,,,,,,,,,,,,,,,,,,,,,,,,,,,,,,,,,,,,,,,,,,,,,,,,,,,,,,,,,,,,,,,,,,,,,,,,,,,,,,,,,,,,,,,,,,,,,,,,,,25,52,,,,,,
G_K64_A1,G,Koester et al 64,10.1080/14786436408225417,,,,,0,,,,,,,,,,,0,,γ,A1,,,0,0,0,0,0,0,0,0,0,0,0,0,0.5,0.2,0.3,0,0,0,0,0,0,0,0,0,0.4558526905,0.2176589238,0.3264883857,0,0,0,0,0,0,0,0,0,,,,,,,,,,,,,,,,,,,,,,,,,,,,,,,,,,,,,,,,,,,,,,,,,,,,,,,,,,,,,,,,,,,,,,,,,,,,,,,,,,,,,,,,,,,,,,,,,,,,,,,,,,,,,,,,,,,,,,,,,,,,,,,,,,,,,,,,,,,,,,,,,,,,,,,,,,,,,,,,,,,,,,,,25,50,,,,,,
H_K64_A1,H,Koester et al 64,10.1080/14786436408225417,,,,,0,,,,,,,,,,,0,,γ,A1,,,0,0,0,0,0,0,0,0,0,0,0,0,0.4,0,0.6,0,0,0,0,0,0,0,0,0,0.3583540063,0,0.6416459937,0,0,0,0,0,0,0,0,0,,,,,,,,,,,,,,,,,,,,,,,,,,,,,,,,,,,,,,,,,,,,,,,,,,,,,,,,,,,,,,,,,,,,,,,,,,,,,,,,,,,,,,,,,,,,,,,,,,,,,,,,,,,,,,,,,,,,,,,,,,,,,,,,,,,,,,,,,,,,,,,,,,,,,,,,,,,,,,,,,,,,,,,,25,32,,,,,,
I_K64_A1,I,Koester et al 64,10.1080/14786436408225417,,,,,0,,,,,,,,,,,0,,γ,A1,,,0,0,0,0,0,0,0,0,0,0,0,0,0.45,0,0.55,0,0,0,0,0,0,0,0,0,0.4066766851,0,0.5933233149,0,0,0,0,0,0,0,0,0,,,,,,,,,,,,,,,,,,,,,,,,,,,,,,,,,,,,,,,,,,,,,,,,,,,,,,,,,,,,,,,,,,,,,,,,,,,,,,,,,,,,,,,,,,,,,,,,,,,,,,,,,,,,,,,,,,,,,,,,,,,,,,,,,,,,,,,,,,,,,,,,,,,,,,,,,,,,,,,,,,,,,,,,25,47,,,,,,
J_K64_A1,J,Koester et al 64,10.1080/14786436408225417,,,,,0,,,,,,,,,,,0,,γ,A1,,,0,0,0,0,0,0,0,0,0,0,0,0,0.35,0,0.65,0,0,0,0,0,0,0,0,0,0.310862634,0,0.689137366,0,0,0,0,0,0,0,0,0,,,,,,,,,,,,,,,,,,,,,,,,,,,,,,,,,,,,,,,,,,,,,,,,,,,,,,,,,,,,,,,,,,,,,,,,,,,,,,,,,,,,,,,,,,,,,,,,,,,,,,,,,,,,,,,,,,,,,,,,,,,,,,,,,,,,,,,,,,,,,,,,,,,,,,,,,,,,,,,,,,,,,,,,25,20,,,,,,
K_K64_A1,K,Koester et al 64,10.1080/14786436408225417,,,,,0,,,,,,,,,,,0,,γ,A1,,fcc composition estimated using tielines,0,0,0,0,0,0,0,0,0,0,0,0,0.55,0.27,0.18,0,0,0,0,0,0,0,0,0,0.5059048269,0.2964571038,0.1976380692,0,0,0,0,0,0,0,0,0,,,,,,,,,,,,,,,,,,,,,,,,,,,,,,,,,,,,,,,,,,,,,,,,,,,,,,,,,,,,,,,,,,,,,,,,,,,,,,,,,,,,,,,,,,,,,,,,,,,,,,,,,,,,,,,,,,,,,,,,,,,,,,,,,,,,,,,,,,,,,,,,,,,,,,,,,,,,,,,,,,,,,,,,25,30,,,,,,
L_K64_A1,L,Koester et al 64,10.1080/14786436408225417,,,,,0,,,,,,,,,,,0,,γ,A1,,fcc composition estimated using tielines,0,0,0,0,0,0,0,0,0,0,0,0,0.48,0.25,0.27,0,0,0,0,0,0,0,0,0,0.4360784476,0.2711161309,0.2928054214,0,0,0,0,0,0,0,0,0,,,,,,,,,,,,,,,,,,,,,,,,,,,,,,,,,,,,,,,,,,,,,,,,,,,,,,,,,,,,,,,,,,,,,,,,,,,,,,,,,,,,,,,,,,,,,,,,,,,,,,,,,,,,,,,,,,,,,,,,,,,,,,,,,,,,,,,,,,,,,,,,,,,,,,,,,,,,,,,,,,,,,,,,25,26,,,,,,
M_K64_A1,M,Koester et al 64,10.1080/14786436408225417,,,,,0,,,,,,,,,,,0,,γ,A1,,,0,0,0,0,0,0,0,0,0,0,0,0,0.3,0,0.7,0,0,0,0,0,0,0,0,0,0.2641812994,0,0.7358187006,0,0,0,0,0,0,0,0,0,,,,,,,,,,,,,,,,,,,,,,,,,,,,,,,,,,,,,,,,,,,,,,,,,,,,,,,,,,,,,,,,,,,,,,,,,,,,,,,,,,,,,,,,,,,,,,,,,,,,,,,,,,,,,,,,,,,,,,,,,,,,,,,,,,,,,,,,,,,,,,,,,,,,,,,,,,,,,,,,,,,,,,,,25,9,,,,,,
N_K64_A1,N,Koester et al 64,10.1080/14786436408225417,,,,,0,,,,,,,,,,,0,,γ,A1,,,0,0,0,0,0,0,0,0,0,0,0,0,0.4,0.2,0.4,0,0,0,0,0,0,0,0,0,0.3583540063,0.2138819979,0.4277639958,0,0,0,0,0,0,0,0,0,,,,,,,,,,,,,,,,,,,,,,,,,,,,,,,,,,,,,,,,,,,,,,,,,,,,,,,,,,,,,,,,,,,,,,,,,,,,,,,,,,,,,,,,,,,,,,,,,,,,,,,,,,,,,,,,,,,,,,,,,,,,,,,,,,,,,,,,,,,,,,,,,,,,,,,,,,,,,,,,,,,,,,,,25,41,,,,,,
P_K64_A1,P,Koester et al 64,10.1080/14786436408225417,,,,,0,,,,,,,,,,,0,,γ,A1,,fcc composition estimated using tielines,0,0,0,0,0,0,0,0,0,0,0,0,0.38,0.25,0.37,0,0,0,0,0,0,0,0,0,0.3392589081,0.2664278596,0.3943132323,0,0,0,0,0,0,0,0,0,,,,,,,,,,,,,,,,,,,,,,,,,,,,,,,,,,,,,,,,,,,,,,,,,,,,,,,,,,,,,,,,,,,,,,,,,,,,,,,,,,,,,,,,,,,,,,,,,,,,,,,,,,,,,,,,,,,,,,,,,,,,,,,,,,,,,,,,,,,,,,,,,,,,,,,,,,,,,,,,,,,,,,,,25,13,,,,,,
S_K64_A1,S,Koester et al 64,10.1080/14786436408225417,,,,,0,,,,,,,,,,,0,,γ,A1,,fcc composition estimated using tielines,0,0,0,0,0,0,0,0,0,0,0,0,0.32,0.25,0.43,0,0,0,0,0,0,0,0,0,0.2827579596,0.2636919266,0.4535501138,0,0,0,0,0,0,0,0,0,,,,,,,,,,,,,,,,,,,,,,,,,,,,,,,,,,,,,,,,,,,,,,,,,,,,,,,,,,,,,,,,,,,,,,,,,,,,,,,,,,,,,,,,,,,,,,,,,,,,,,,,,,,,,,,,,,,,,,,,,,,,,,,,,,,,,,,,,,,,,,,,,,,,,,,,,,,,,,,,,,,,,,,,25,11,,,,,,
T_K64_A1,T,Koester et al 64,10.1080/14786436408225417,,,,,0,,,,,,,,,,,0,,γ,A1,,,0,0,0,0,0,0,0,0,0,0,0,0,0.3,0.2,0.5,0,0,0,0,0,0,0,0,0,0.2641812994,0.2102339145,0.5255847861,0,0,0,0,0,0,0,0,0,,,,,,,,,,,,,,,,,,,,,,,,,,,,,,,,,,,,,,,,,,,,,,,,,,,,,,,,,,,,,,,,,,,,,,,,,,,,,,,,,,,,,,,,,,,,,,,,,,,,,,,,,,,,,,,,,,,,,,,,,,,,,,,,,,,,,,,,,,,,,,,,,,,,,,,,,,,,,,,,,,,,,,,,25,20,,,,,,
U_K64_A1,U,Koester et al 64,10.1080/14786436408225417,,,,,0,,,,,,,,,,,0,,γ,A1,,,0,0,0,0,0,0,0,0,0,0,0,0,0.3,0.1,0.6,0,0,0,0,0,0,0,0,0,0.2641812994,0.1051169572,0.6307017434,0,0,0,0,0,0,0,0,0,,,,,,,,,,,,,,,,,,,,,,,,,,,,,,,,,,,,,,,,,,,,,,,,,,,,,,,,,,,,,,,,,,,,,,,,,,,,,,,,,,,,,,,,,,,,,,,,,,,,,,,,,,,,,,,,,,,,,,,,,,,,,,,,,,,,,,,,,,,,,,,,,,,,,,,,,,,,,,,,,,,,,,,,25,15,,,,,,
Alloy 1_L72_0,Alloy 1,Loomis et al 72,10.1007/bf02647677,,,,,1,γ,Alloy 1_L72_A1,0.9707134562,0.97,,γ',Alloy 1_L72_L1_2,0.02928654383,0.03,,0,,,,exp,,1232,12,0,0,0,0,760,1000,0,0,0,0,0.8225717407,0.1336152499,0,0,0,0.04381300943,0,0,0,0,0,0,0.7834,0.1519,0,0,0,0.0647,0,0,0,0,0,0,,,,,,,,,,,,,,,,,,,,,,,,,,,0.1632101753,0.00571,0.1630770961,,,,,,,,,,,,,,,,,,,,,,,,,,,,,,,,,,,,,,,,,,,,,,,,,,,,,,,,,,,,,,,,,,,,,,,,,,,,,,,,,,,,,,,,,,,,,,,,,,,,,,,,,,,,,,,,,,,,,,,,,,,,,,,,,,,,,,,,,,,,,,,,,,
Alloy 1_L72_A1,Alloy 1,Loomis et al 72,10.1007/bf02647677,,,,,0,,,,,,,,,,,0,Alloy 1_L72_0,γ,A1,,,,,,,,,,,,,,,0.8226291546,0.1356891223,0,0,0,0.04168172309,0,0,0,0,0,0,0.7840309278,0.154371134,0,0,0,0.06159793814,0,0,0,0,0,0,,,,,,,,,,,,,,,,,,,,,,,,,,3.5537,,,,,,,,,,,,,,,,,,,,,,,,,,,,,,,,,,,,,,,,,,,,,,,,,,,,,,,,,,,,,,,,,,,,,,,,,,,,,,,,,,,,,,,,,,,,,,,,,,,,,,,,,,,,,,,,,,,,,,,,,,,,,,,,,,,,,,,,,,,,,,,,,,,,,
Alloy 1_L72_L1_2,Alloy 1,Loomis et al 72,10.1007/bf02647677,,,,,0,,,,,,,,,,,0,Alloy 1_L72_0,γ',L1_2,,,,,,,,,,,,,,,0.8206687344,0.06487597276,0,0,0,0.1144552928,0,0,0,0,0,0,0.763,0.072,0,0,0,0.165,0,0,0,0,0,0,,,,,,,,,,,,,,,,,,,,,,,,,,3.5595,,,,,,,,,,,,,,,,,,,,,,,,,,,,,,,,,,,,,,,,,,,,,,,,,,,,,,,,,,,,,,,,,,,,,,,,,,,,,,,,,,,,,,,,,,,,,,,,,,,,,,,,,,,,,,,,,,,,,,,,,,,,,,,,,,,,,,,,,,,,,,,,,,,,,
Alloy 2_L72_0,Alloy 2,Loomis et al 72,10.1007/bf02647677,,,,,1,γ,Alloy 2_L72_A1,0.9018979011,0.9,,γ',Alloy 2_L72_L1_2,0.09810209893,0.1,,0,,,,exp,,1232,12,0,0,0,0,760,1000,0,0,0,0,0.8123836703,0.1314357012,0,0,0,0.04358715986,0,0,0,0.0125934686,0,0,0.7741,0.1495,0,0,0,0.0644,0,0,0,0.012,0,0,,,,,,,,,,,,,,,,,,,,,,,,,,,0.1376559164,0.005,0.1375612358,,,,,,,,,,,,,,,,,,,,,,,,,,,,,,,,,,,,,,,,,,,,,,,,,,,,,,,,,,,,,,,,,,,,,,,,,,,,,,,,,,,,,,,,,,,,,,,,,,,,,,,,,,,,,,,,,,,,,,,,,,,,,,,,,,,,,,,,,,,,,,,,,,
Alloy 2_L72_A1,Alloy 2,Loomis et al 72,10.1007/bf02647677,,,,,0,,,,,,,,,,,0,Alloy 2_L72_0,γ,A1,,,,,,,,,,,,,,,0.810569413,0.1415407179,0,0,0,0.03602106633,0,0,0,0.01186880277,0,0,0.774,0.1613333333,0,0,0,0.05333333333,0,0,0,0.01133333333,0,0,,,,,,,,,,,,,,,,,,,,,,,,,,3.5596,,,,,,,,,,,,,,,,,,,,,,,,,,,,,,,,,,,,,,,,,,,,,,,,,,,,,,,,,,,,,,,,,,,,,,,,,,,,,,,,,,,,,,,,,,,,,,,,,,,,,,,,,,,,,,,,,,,,,,,,,,,,,,,,,,,,,,,,,,,,,,,,,,,,,
Alloy 2_L72_L1_2,Alloy 2,Loomis et al 72,10.1007/bf02647677,,,,,0,,,,,,,,,,,0,Alloy 2_L72_0,γ',L1_2,,,,,,,,,,,,,,,0.8290629756,0.03853561639,0,0,0,0.1131457518,0,0,0,0.01925565621,0,0,0.775,0.043,0,0,0,0.164,0,0,0,0.018,0,0,,,,,,,,,,,,,,,,,,,,,,,,,,3.5645,,,,,,,,,,,,,,,,,,,,,,,,,,,,,,,,,,,,,,,,,,,,,,,,,,,,,,,,,,,,,,,,,,,,,,,,,,,,,,,,,,,,,,,,,,,,,,,,,,,,,,,,,,,,,,,,,,,,,,,,,,,,,,,,,,,,,,,,,,,,,,,,,,,,,
