Repository: PatLT/palmistry

File: alloy_spreadsheet_v2.csv (part 3 of 7)
eep strain,Primary creep rate,Elongation / rupture strain,Min. secondary creep rate,Temp,Stress,LMP at 1% creep,LMP at rupture,Time for 1% creep,Rupture life,Primary creep strain,Primary creep rate,Elongation / rupture strain,Min. secondary creep rate,Temperature,Frequency,Max stress,Cycles to failure,Temperature,Frequency,Max stress,Cycles to failure,Temperature,Frequency,Max stress,Cycles to failure,Temperature,Frequency,Max stress,Cycles to failure,Temp,Value,Temp,Value,Temp,Value,Temp,Value
,,,,,,,,,,,,,(nm),,,,,(nm),,,,,,,(ºC),(hrs),(ºC),(hrs),(ºC),(hrs),(ºC),(hrs),(ºC),(hrs),(ºC),(hrs),,,,,,,,,,,,,,,,,,,,,,,,,,,,,,,,,,,,,,,,,,,,,,,,,(g/cm^3),(Å),(%),(Å),(%),(ºC),(MPa),(MPa),(MPa),%,(GPa),(GPa),-,(ºC),(MPa),(MPa),(MPa),%,(GPa),(GPa),-,(ºC),(MPa),(MPa),(MPa),%,(GPa),(GPa),-,(ºC),(MPa),(MPa),(MPa),%,(GPa),(GPa),-,(ºC),(MPa),,,(hrs),(hrs),(%),(x10^-6 s^-1),(%),(x10^-8 s^-1),(ºC),(MPa),,,(hrs),(hrs),(%),(x10^-6 s^-1),(%),(x10^-8 s^-1),(ºC),(MPa),,,(hrs),(hrs),(%),(x10^-6 s^-1),(%),(x10^-8 s^-1),(ºC),(MPa),,,(hrs),(hrs),(%),(x10^-6 s^-1),(%),(x10^-8 s^-1),(ºC),(MPa),,,(hrs),(hrs),(%),(x10^-6 s^-1),(%),(x10^-8 s^-1),(ºC),(MPa),,,(hrs),(hrs),(%),(x10^-6 s^-1),(%),(x10^-8 s^-1),(ºC),(MPa),,,(hrs),(hrs),(%),(x10^-6 s^-1),(%),(x10^-8 s^-1),(ºC),(MPa),,,(hrs),(hrs),(%),(x10^-6 s^-1),(%),(x10^-8 s^-1),(ºC),(MPa),,,(hrs),(hrs),(%),(x10^-6 s^-1),(%),(x10^-8 s^-1),(ºC),(Hz),(MPa),,(ºC),(Hz),(MPa),,(ºC),(Hz),(MPa),,(ºC),(Hz),(MPa),,(ºC),(mJ/m^2),(ºC),(mJ/m^2),(ºC),(mJ/m^2),(ºC),(mJ/m^2)
Alloy 3_L72_0,Alloy 3,Loomis et al 72,10.1007/bf02647677,,,,,1,γ,Alloy 3_L72_A1,0.8628646412,0.86,,γ',Alloy 3_L72_L1_2,0.1371353588,0.14,,0,,,,exp,,1232,12,0,0,0,0,760,1000,0,0,0,0,0.7950863791,0.1283108253,0,0,0,0.0439768734,0,0,0,0.03262592214,0,0,0.7579,0.146,0,0,0,0.065,0,0,0,0.0311,0,0,,,,,,,,,,,,,,,,,,,,,,,,,,,0.08691020214,0.00304,0.08687245162,,,,,,,,,,,,,,,,,,,,,,,,,,,,,,,,,,,,,,,,,,,,,,,,,,,,,,,,,,,,,,,,,,,,,,,,,,,,,,,,,,,,,,,,,,,,,,,,,,,,,,,,,,,,,,,,,,,,,,,,,,,,,,,,,,,,,,,,,,,,,,,,,,
Alloy 3_L72_A1,Alloy 3,Loomis et al 72,10.1007/bf02647677,,,,,0,,,,,,,,,,,0,Alloy 3_L72_0,γ,A1,,,,,,,,,,,,,,,0.7924297352,0.1425718415,0,0,0,0.03263400652,0,0,0,0.03236441675,0,0,0.7578837209,0.1627674419,0,0,0,0.04839534884,0,0,0,0.03095348837,0,0,,,,,,,,,,,,,,,,,,,,,,,,,,3.5669,,,,,,,,,,,,,,,,,,,,,,,,,,,,,,,,,,,,,,,,,,,,,,,,,,,,,,,,,,,,,,,,,,,,,,,,,,,,,,,,,,,,,,,,,,,,,,,,,,,,,,,,,,,,,,,,,,,,,,,,,,,,,,,,,,,,,,,,,,,,,,,,,,,,,
Alloy 3_L72_L1_2,Alloy 3,Loomis et al 72,10.1007/bf02647677,,,,,0,,,,,,,,,,,0,Alloy 3_L72_0,γ',L1_2,,,,,,,,,,,,,,,0.8118021564,0.03857957923,0,0,0,0.1153469333,0,0,0,0.03427133114,0,0,0.758,0.043,0,0,0,0.167,0,0,0,0.032,0,0,,,,,,,,,,,,,,,,,,,,,,,,,,3.57,,,,,,,,,,,,,,,,,,,,,,,,,,,,,,,,,,,,,,,,,,,,,,,,,,,,,,,,,,,,,,,,,,,,,,,,,,,,,,,,,,,,,,,,,,,,,,,,,,,,,,,,,,,,,,,,,,,,,,,,,,,,,,,,,,,,,,,,,,,,,,,,,,,,,
Alloy 4_L72_0,Alloy 4,Loomis et al 72,10.1007/bf02647677,,,,,1,γ,Alloy 4_L72_A1,0.8134497395,0.81,,γ',Alloy 4_L72_L1_2,0.1865502605,0.19,,0,,,,exp,,1232,12,0,0,0,0,760,1000,0,0,0,0,0.7752855079,0.1251682052,0,0,0,0.04540535817,0,0,0,0.05414092869,0,0,0.7389,0.1424,0,0,0,0.0671,0,0,0,0.0516,0,0,,,,,,,,,,,,,,,,,,,,,,,,,,,-0.1369518433,-0.00283,-0.1370456866,,,,,,,,,,,,,,,,,,,,,,,,,,,,,,,,,,,,,,,,,,,,,,,,,,,,,,,,,,,,,,,,,,,,,,,,,,,,,,,,,,,,,,,,,,,,,,,,,,,,,,,,,,,,,,,,,,,,,,,,,,,,,,,,,,,,,,,,,,,,,,,,,,
Alloy 4_L72_A1,Alloy 4,Loomis et al 72,10.1007/bf02647677,,,,,0,,,,,,,,,,,0,Alloy 4_L72_0,γ,A1,,,,,,,,,,,,,,,0.7663363874,0.1462768974,0,0,0,0.02989729757,0,0,0,0.05748941761,0,0,0.7334814815,0.1671234568,0,0,0,0.04437037037,0,0,0,0.05502469136,0,0,,,,,,,,,,,,,,,,,,,,,,,,,,3.5779,,,,,,,,,,,,,,,,,,,,,,,,,,,,,,,,,,,,,,,,,,,,,,,,,,,,,,,,,,,,,,,,,,,,,,,,,,,,,,,,,,,,,,,,,,,,,,,,,,,,,,,,,,,,,,,,,,,,,,,,,,,,,,,,,,,,,,,,,,,,,,,,,,,,,
Alloy 4_L72_L1_2,Alloy 4,Loomis et al 72,10.1007/bf02647677,,,,,0,,,,,,,,,,,0,Alloy 4_L72_0,γ',L1_2,,,,,,,,,,,,,,,0.8143080196,0.03312405529,0,0,0,0.1130280343,0,0,0,0.03953989072,0,0,0.762,0.037,0,0,0,0.164,0,0,0,0.037,0,0,,,,,,,,,,,,,,,,,,,,,,,,,,3.573,,,,,,,,,,,,,,,,,,,,,,,,,,,,,,,,,,,,,,,,,,,,,,,,,,,,,,,,,,,,,,,,,,,,,,,,,,,,,,,,,,,,,,,,,,,,,,,,,,,,,,,,,,,,,,,,,,,,,,,,,,,,,,,,,,,,,,,,,,,,,,,,,,,,,
Alloy 5_L72_0,Alloy 5,Loomis et al 72,10.1007/bf02647677,,,,,1,γ,Alloy 5_L72_A1,0.8229863271,0.82,,γ',Alloy 5_L72_L1_2,0.1770136729,0.18,,0,,,,exp,,1232,12,0,0,0,0,760,1000,0,0,0,0,0.8056925595,0.1336429458,0,0,0,0.06066449463,0,0,0,0,0,0,0.7606,0.1506,0,0,0,0.0888,0,0,0,0,0,0,,,,,,,,,,,,,,,,,,,,,,,,,,,0.1829182496,0.00679,0.182751107,,,,,,,,,,,,,,,,,,,,,,,,,,,,,,,,,,,,,,,,,,,,,,,,,,,,,,,,,,,,,,,,,,,,,,,,,,,,,,,,,,,,,,,,,,,,,,,,,,,,,,,,,,,,,,,,,,,,,,,,,,,,,,,,,,,,,,,,,,,,,,,,,,
Alloy 5_L72_A1,Alloy 5,Loomis et al 72,10.1007/bf02647677,,,,,0,,,,,,,,,,,0,Alloy 5_L72_0,γ,A1,,,,,,,,,,,,,,,0.8036030418,0.1476370431,0,0,0,0.04875991506,0,0,0,0,0,0,0.7613902439,0.1669756098,0,0,0,0.07163414634,0,0,0,0,0,0,,,,,,,,,,,,,,,,,,,,,,,,,,3.5535,,,,,,,,,,,,,,,,,,,,,,,,,,,,,,,,,,,,,,,,,,,,,,,,,,,,,,,,,,,,,,,,,,,,,,,,,,,,,,,,,,,,,,,,,,,,,,,,,,,,,,,,,,,,,,,,,,,,,,,,,,,,,,,,,,,,,,,,,,,,,,,,,,,,,
Alloy 5_L72_L1_2,Alloy 5,Loomis et al 72,10.1007/bf02647677,,,,,0,,,,,,,,,,,0,Alloy 5_L72_0,γ',L1_2,,,,,,,,,,,,,,,0.8154073149,0.06858045342,0,0,0,0.1160122316,0,0,0,0,0,0,0.757,0.076,0,0,0,0.167,0,0,0,0,0,0,,,,,,,,,,,,,,,,,,,,,,,,,,3.56,,,,,,,,,,,,,,,,,,,,,,,,,,,,,,,,,,,,,,,,,,,,,,,,,,,,,,,,,,,,,,,,,,,,,,,,,,,,,,,,,,,,,,,,,,,,,,,,,,,,,,,,,,,,,,,,,,,,,,,,,,,,,,,,,,,,,,,,,,,,,,,,,,,,,
Alloy 6_L72_0,Alloy 6,Loomis et al 72,10.1007/bf02647677,,,,,1,γ,Alloy 6_L72_A1,0.7728419439,0.77,,γ',Alloy 6_L72_L1_2,0.2271580561,0.23,,0,,,,exp,,1232,12,0,0,0,0,760,1000,0,0,0,0,0.7957272734,0.1313531726,0,0,0,0.06042676287,0,0,0,0.01249279115,0,0,0.7516,0.1481,0,0,0,0.0885,0,0,0,0.0118,0,0,,,,,,,,,,,,,,,,,,,,,,,,,,,0.1488680411,0.005,0.1487573151,,,,,,,,,,,,,,,,,,,,,,,,,,,,,,,,,,,,,,,,,,,,,,,,,,,,,,,,,,,,,,,,,,,,,,,,,,,,,,,,,,,,,,,,,,,,,,,,,,,,,,,,,,,,,,,,,,,,,,,,,,,,,,,,,,,,,,,,,,,,,,,,,,
Alloy 6_L72_A1,Alloy 6,Loomis et al 72,10.1007/bf02647677,,,,,0,,,,,,,,,,,0,Alloy 6_L72_0,γ,A1,,,,,,,,,,,,,,,0.7885791625,0.1549160524,0,0,0,0.0450661749,0,0,0,0.01143861028,0,0,0.7475974026,0.1753116883,0,0,0,0.06624675325,0,0,0,0.01084415584,0,0,,,,,,,,,,,,,,,,,,,,,,,,,,3.5602,,,,,,,,,,,,,,,,,,,,,,,,,,,,,,,,,,,,,,,,,,,,,,,,,,,,,,,,,,,,,,,,,,,,,,,,,,,,,,,,,,,,,,,,,,,,,,,,,,,,,,,,,,,,,,,,,,,,,,,,,,,,,,,,,,,,,,,,,,,,,,,,,,,,,
Alloy 6_L72_L1_2,Alloy 6,Loomis et al 72,10.1007/bf02647677,,,,,0,,,,,,,,,,,0,Alloy 6_L72_0,γ',L1_2,,,,,,,,,,,,,,,0.8200467275,0.05118704475,0,0,0,0.1126868802,0,0,0,0.0160793476,0,0,0.765,0.057,0,0,0,0.163,0,0,0,0.015,0,0,,,,,,,,,,,,,,,,,,,,,,,,,,3.5655,,,,,,,,,,,,,,,,,,,,,,,,,,,,,,,,,,,,,,,,,,,,,,,,,,,,,,,,,,,,,,,,,,,,,,,,,,,,,,,,,,,,,,,,,,,,,,,,,,,,,,,,,,,,,,,,,,,,,,,,,,,,,,,,,,,,,,,,,,,,,,,,,,,,,
Alloy 7_L72_0,Alloy 7,Loomis et al 72,10.1007/bf02647677,,,,,1,γ,Alloy 7_L72_A1,0.7038971967,0.7,,γ',Alloy 7_L72_L1_2,0.2961028033,0.3,,0,,,,exp,,1232,12,0,0,0,0,760,1000,0,0,0,0,0.7794483558,0.1279522516,0,0,0,0.06116319467,0,0,0,0.03143619794,0,0,0.7364,0.1443,0,0,0,0.0896,0,0,0,0.0297,0,0,,,,,,,,,,,,,,,,,,,,,,,,,,,-0.0392003136,-0.00125,-0.03920799843,,,,,,,,,,,,,,,,,,,,,,,,,,,,,,,,,,,,,,,,,,,,,,,,,,,,,,,,,,,,,,,,,,,,,,,,,,,,,,,,,,,,,,,,,,,,,,,,,,,,,,,,,,,,,,,,,,,,,,,,,,,,,,,,,,,,,,,,,,,,,,,,,,
Alloy 7_L72_A1,Alloy 7,Loomis et al 72,10.1007/bf02647677,,,,,0,,,,,,,,,,,0,Alloy 7_L72_0,γ,A1,,,,,,,,,,,,,,,0.7653888163,0.1651486613,0,0,0,0.03743348152,0,0,0,0.03202904084,0,0,0.7271428571,0.1872857143,0,0,0,0.05514285714,0,0,0,0.03042857143,0,0,,,,,,,,,,,,,,,,,,,,,,,,,,3.5714,,,,,,,,,,,,,,,,,,,,,,,,,,,,,,,,,,,,,,,,,,,,,,,,,,,,,,,,,,,,,,,,,,,,,,,,,,,,,,,,,,,,,,,,,,,,,,,,,,,,,,,,,,,,,,,,,,,,,,,,,,,,,,,,,,,,,,,,,,,,,,,,,,,,,
Alloy 7_L72_L1_2,Alloy 7,Loomis et al 72,10.1007/bf02647677,,,,,0,,,,,,,,,,,0,Alloy 7_L72_0,γ',L1_2,,,,,,,,,,,,,,,0.8128707695,0.03952874388,0,0,0,0.117573598,0,0,0,0.03002688858,0,0,0.758,0.044,0,0,0,0.17,0,0,0,0.028,0,0,,,,,,,,,,,,,,,,,,,,,,,,,,3.57,,,,,,,,,,,,,,,,,,,,,,,,,,,,,,,,,,,,,,,,,,,,,,,,,,,,,,,,,,,,,,,,,,,,,,,,,,,,,,,,,,,,,,,,,,,,,,,,,,,,,,,,,,,,,,,,,,,,,,,,,,,,,,,,,,,,,,,,,,,,,,,,,,,,,
Alloy 8_L72_0,Alloy 8,Loomis et al 72,10.1007/bf02647677,,,,,1,γ,Alloy 8_L72_A1,0.6732455403,0.67,,γ',Alloy 8_L72_L1_2,0.3267544597,0.33,,0,,,,exp,,1232,12,0,0,0,0,760,1000,0,0,0,0,0.7627539431,0.1245529574,0,0,0,0.06189927421,0,0,0,0.05079382529,0,0,0.7208,0.1405,0,0,0,0.0907,0,0,0,0.048,0,0,,,,,,,,,,,,,,,,,,,,,,,,,,,-0.1788009164,-0.00411,-0.1789609082,,,,,,,,,,,,,,,,,,,,,,,,,,,,,,,,,,,,,,,,,,,,,,,,,,,,,,,,,,,,,,,,,,,,,,,,,,,,,,,,,,,,,,,,,,,,,,,,,,,,,,,,,,,,,,,,,,,,,,,,,,,,,,,,,,,,,,,,,,,,,,,,,,
Alloy 8_L72_A1,Alloy 8,Loomis et al 72,10.1007/bf02647677,,,,,0,,,,,,,,,,,0,Alloy 8_L72_0,γ,A1,,,,,,,,,,,,,,,0.7366693815,0.1706643241,0,0,0,0.03641171313,0,0,0,0.0562545813,0,0,0.6995223881,0.1934477612,0,0,0,0.0536119403,0,0,0,0.05341791045,0,0,,,,,,,,,,,,,,,,,,,,,,,,,,3.5794,,,,,,,,,,,,,,,,,,,,,,,,,,,,,,,,,,,,,,,,,,,,,,,,,,,,,,,,,,,,,,,,,,,,,,,,,,,,,,,,,,,,,,,,,,,,,,,,,,,,,,,,,,,,,,,,,,,,,,,,,,,,,,,,,,,,,,,,,,,,,,,,,,,,,
Alloy 8_L72_L1_2,Alloy 8,Loomis et al 72,10.1007/bf02647677,,,,,0,,,,,,,,,,,0,Alloy 8_L72_0,γ',L1_2,,,,,,,,,,,,,,,0.8164986259,0.02954500553,0,0,0,0.1144138959,0,0,0,0.03954247272,0,0,0.764,0.033,0,0,0,0.166,0,0,0,0.037,0,0,,,,,,,,,,,,,,,,,,,,,,,,,,3.573,,,,,,,,,,,,,,,,,,,,,,,,,,,,,,,,,,,,,,,,,,,,,,,,,,,,,,,,,,,,,,,,,,,,,,,,,,,,,,,,,,,,,,,,,,,,,,,,,,,,,,,,,,,,,,,,,,,,,,,,,,,,,,,,,,,,,,,,,,,,,,,,,,,,,
Alloy 9_L72_0,Alloy 9,Loomis et al 72,10.1007/bf02647677,,,,,1,γ,Alloy 9_L72_A1,0.6617648778,0.66,,γ',Alloy 9_L72_L1_2,0.3382351222,0.34,,0,,,,exp,,1232,12,0,0,0,0,760,1000,0,0,0,0,0.794249586,0.1257531292,0,0,0,0.07999728473,0,0,0,0,0,0,0.7434,0.1405,0,0,0,0.1161,0,0,0,0,0,0,,,,,,,,,,,,,,,,,,,,,,,,,,,-0.02526741346,-0.00036,-0.02527060607,,,,,,,,,,,,,,,,,,,,,,,,,,,,,,,,,,,,,,,,,,,,,,,,,,,,,,,,,,,,,,,,,,,,,,,,,,,,,,,,,,,,,,,,,,,,,,,,,,,,,,,,,,,,,,,,,,,,,,,,,,,,,,,,,,,,,,,,,,,,,,,,,,
Alloy 9_L72_A1,Alloy 9,Loomis et al 72,10.1007/bf02647677,,,,,0,,,,,,,,,,,0,Alloy 9_L72_0,γ,A1,,,,,,,,,,,,,,,0.778627931,0.1578372911,0,0,0,0.0635347779,0,0,0,0,0,0,0.7307272727,0.1768181818,0,0,0,0.09245454545,0,0,0,0,0,0,,,,,,,,,,,,,,,,,,,,,,,,,,3.5619,,,,,,,,,,,,,,,,,,,,,,,,,,,,,,,,,,,,,,,,,,,,,,,,,,,,,,,,,,,,,,,,,,,,,,,,,,,,,,,,,,,,,,,,,,,,,,,,,,,,,,,,,,,,,,,,,,,,,,,,,,,,,,,,,,,,,,,,,,,,,,,,,,,,,
Alloy 9_L72_L1_2,Alloy 9,Loomis et al 72,10.1007/bf02647677,,,,,0,,,,,,,,,,,0,Alloy 9_L72_0,γ',L1_2,,,,,,,,,,,,,,,0.8248137172,0.06297972082,0,0,0,0.112206562,0,0,0,0,0,0,0.768,0.07,0,0,0,0.162,0,0,0,0,0,0,,,,,,,,,,,,,,,,,,,,,,,,,,3.561,,,,,,,,,,,,,,,,,,,,,,,,,,,,,,,,,,,,,,,,,,,,,,,,,,,,,,,,,,,,,,,,,,,,,,,,,,,,,,,,,,,,,,,,,,,,,,,,,,,,,,,,,,,,,,,,,,,,,,,,,,,,,,,,,,,,,,,,,,,,,,,,,,,,,
Alloy 10_L72_0,Alloy 10,Loomis et al 72,10.1007/bf02647677,,,,,1,γ,Alloy 10_L72_A1,0.5801007512,0.58,,γ',Alloy 10_L72_L1_2,0.4198992488,0.42,,0,,,,exp,,1232,12,0,0,0,0,760,1000,0,0,0,0,0.7818314139,0.124815809,0,0,0,0.08106151084,0,0,0,0.01229126625,0,0,0.7315,0.1394,0,0,0,0.1176,0,0,0,0.0115,0,0,,,,,,,,,,,,,,,,,,,,,,,,,,,-0.02803476311,-0.00125,-0.0280386934,,,,,,,,,,,,,,,,,,,,,,,,,,,,,,,,,,,,,,,,,,,,,,,,,,,,,,,,,,,,,,,,,,,,,,,,,,,,,,,,,,,,,,,,,,,,,,,,,,,,,,,,,,,,,,,,,,,,,,,,,,,,,,,,,,,,,,,,,,,,,,,,,,
Alloy 10_L72_A1,Alloy 10,Loomis et al 72,10.1007/bf02647677,,,,,0,,,,,,,,,,,0,Alloy 10_L72_0,γ,A1,,,,,,,,,,,,,,,0.7449387788,0.1840455671,0,0,0,0.05988726515,0,0,0,0.01112838896,0,0,0.6971034483,0.2055862069,0,0,0,0.08689655172,0,0,0,0.0104137931,0,0,,,,,,,,,,,,,,,,,,,,,,,,,,3.567,,,,,,,,,,,,,,,,,,,,,,,,,,,,,,,,,,,,,,,,,,,,,,,,,,,,,,,,,,,,,,,,,,,,,,,,,,,,,,,,,,,,,,,,,,,,,,,,,,,,,,,,,,,,,,,,,,,,,,,,,,,,,,,,,,,,,,,,,,,,,,,,,,,,,
Alloy 10_L72_L1_2,Alloy 10,Loomis et al 72,10.1007/bf02647677,,,,,0,,,,,,,,,,,0,Alloy 10_L72_0,γ',L1_2,,,,,,,,,,,,,,,0.8327994627,0.04298849611,0,0,0,0.1103142324,0,0,0,0.01389780875,0,0,0.779,0.048,0,0,0,0.16,0,0,0,0.013,0,0,,,,,,,,,,,,,,,,,,,,,,,,,,3.566,,,,,,,,,,,,,,,,,,,,,,,,,,,,,,,,,,,,,,,,,,,,,,,,,,,,,,,,,,,,,,,,,,,,,,,,,,,,,,,,,,,,,,,,,,,,,,,,,,,,,,,,,,,,,,,,,,,,,,,,,,,,,,,,,,,,,,,,,,,,,,,,,,,,,
Alloy 11_L72_0,Alloy 11,Loomis et al 72,10.1007/bf02647677,,,,,1,γ,Alloy 11_L72_A1,0.5305263927,0.53,,γ',Alloy 11_L72_L1_2,0.4694736073,0.47,,0,,,,exp,,1232,12,0,0,0,0,760,1000,0,0,0,0,0.7642419527,0.1217744381,0,0,0,0.08360646233,0,0,0,0.0303771469,0,0,0.7145,0.1359,0,0,0,0.1212,0,0,0,0.0284,0,0,,,,,,,,,,,,,,,,,,,,,,,,,,,-0.1398014819,-0.00357,-0.1398992725,,,,,,,,,,,,,,,,,,,,,,,,,,,,,,,,,,,,,,,,,,,,,,,,,,,,,,,,,,,,,,,,,,,,,,,,,,,,,,,,,,,,,,,,,,,,,,,,,,,,,,,,,,,,,,,,,,,,,,,,,,,,,,,,,,,,,,,,,,,,,,,,,,
Alloy 11_L72_A1,Alloy 11,Loomis et al 72,10.1007/bf02647677,,,,,0,,,,,,,,,,,0,Alloy 11_L72_0,γ,A1,,,,,,,,,,,,,,,0.7089973614,0.2065140461,0,0,0,0.0518673751,0,0,0,0.03262121739,0,0,0.663509434,0.2306981132,0,0,0,0.07526415094,0,0,0,0.03052830189,0,0,,,,,,,,,,,,,,,,,,,,,,,,,,3.5765,,,,,,,,,,,,,,,,,,,,,,,,,,,,,,,,,,,,,,,,,,,,,,,,,,,,,,,,,,,,,,,,,,,,,,,,,,,,,,,,,,,,,,,,,,,,,,,,,,,,,,,,,,,,,,,,,,,,,,,,,,,,,,,,,,,,,,,,,,,,,,,,,,,,,
Alloy 11_L72_L1_2,Alloy 11,Loomis et al 72,10.1007/bf02647677,,,,,0,,,,,,,,,,,0,Alloy 11_L72_0,γ',L1_2,,,,,,,,,,,,,,,0.8266708374,0.02601485149,0,0,0,0.1194730653,0,0,0,0.02784124582,0,0,0.772,0.029,0,0,0,0.173,0,0,0,0.026,0,0,,,,,,,,,,,,,,,,,,,,,,,,,,3.5715,,,,,,,,,,,,,,,,,,,,,,,,,,,,,,,,,,,,,,,,,,,,,,,,,,,,,,,,,,,,,,,,,,,,,,,,,,,,,,,,,,,,,,,,,,,,,,,,,,,,,,,,,,,,,,,,,,,,,,,,,,,,,,,,,,,,,,,,,,,,,,,,,,,,,
Alloy 12_L72_0,Alloy 12,Loomis et al 72,10.1007/bf02647677,,,,,1,γ,Alloy 12_L72_A1,0.5205092209,0.52,,γ',Alloy 12_L72_L1_2,0.4794907791,0.48,,0,,,,exp,,1232,12,0,0,0,0,760,1000,0,0,0,0,0.7487471503,0.1202019763,0,0,0,0.08336542015,0,0,0,0.04768545324,0,0,0.7003,0.1342,0,0,0,0.1209,0,0,0,0.0446,0,0,,,,,,,,,,,,,,,,,,,,,,,,,,,,,,,,,,,,,,,,,,,,,,,,,,,,,,,,,,,,,,,,,,,,,,,,,,,,,,,,,,,,,,,,,,,,,,,,,,,,,,,,,,,,,,,,,,,,,,,,,,,,,,,,,,,,,,,,,,,,,,,,,,,,,,,,,,,,,,,,,,,,,,,,,,,,,,,
Alloy 12_L72_A1,Alloy 12,Loomis et al 72,10.1007/bf02647677,,,,,0,,,,,,,,,,,0,Alloy 12_L72_0,γ,A1,,,,,,,,,,,,,,,0.6960540025,0.1929362148,0,0,0,0.0558776059,0,0,0,0.05513217679,0,0,0.6516538462,0.2156153846,0,0,0,0.08111538462,0,0,0,0.05161538462,0,0,,,,,,,,,,,,,,,,,,,,,,,,,,,,,,,,,,,,,,,,,,,,,,,,,,,,,,,,,,,,,,,,,,,,,,,,,,,,,,,,,,,,,,,,,,,,,,,,,,,,,,,,,,,,,,,,,,,,,,,,,,,,,,,,,,,,,,,,,,,,,,,,,,,,,,,,,,,,,,,,,,,,,,,,,,,,,,,
Alloy 12_L72_L1_2,Alloy 12,Loomis et al 72,10.1007/bf02647677,,,,,0,,,,,,,,,,,0,Alloy 12_L72_0,γ',L1_2,,,,,,,,,,,,,,,0.8059479778,0.0412456262,0,0,0,0.1132047026,0,0,0,0.03960169346,0,0,0.753,0.046,0,0,0,0.164,0,0,0,0.037,0,0,,,,,,,,,,,,,,,,,,,,,,,,,,3.5745,,,,,,,,,,,,,,,,,,,,,,,,,,,,,,,,,,,,,,,,,,,,,,,,,,,,,,,,,,,,,,,,,,,,,,,,,,,,,,,,,,,,,,,,,,,,,,,,,,,,,,,,,,,,,,,,,,,,,,,,,,,,,,,,,,,,,,,,,,,,,,,,,,,,,
Alloy 13_L72_0,Alloy 13,Loomis et al 72,10.1007/bf02647677,,,,,1,γ,Alloy 13_L72_A1,0.8799501398,0.88,,γ',Alloy 13_L72_L1_2,0.1200498602,0.12,,0,,,,exp,,1232,12,0,0,0,0,760,1000,0,0,0,0,0.8131508932,0.1309814049,0,0,0,0.01332030947,0,0,0.04254739243,0,0,0,0.7874,0.1514,0,0,0,0.02,0,0,0.0412,0,0,0,,,,,,,,,,,,,,,,,,,,,,,,,,,0.8796582542,0.03071,0.8758062034,,,,,,,,,,,,,,,,,,,,,,,,,,,,,,,,,,,,,,,,,,,,,,,,,,,,,,,,,,,,,,,,,,,,,,,,,,,,,,,,,,,,,,,,,,,,,,,,,,,,,,,,,,,,,,,,,,,,,,,,,,,,,,,,,,,,,,,,,,,,,,,,,,
Alloy 13_L72_A1,Alloy 13,Loomis et al 72,10.1007/bf02647677,,,,,0,,,,,,,,,,,0,Alloy 13_L72_0,γ,A1,,,,,,,,,,,,,,,0.8167740812,0.146255388,0,0,0,0.008053188831,0,0,0.02891734203,0,0,0,0.7908636364,0.1690454545,0,0,0,0.01209090909,0,0,0.028,0,0,0,,,,,,,,,,,,,,,,,,,,,,,,,,3.5582,,,,,,,,,,,,,,,,,,,,,,,,,,,,,,,,,,,,,,,,,,,,,,,,,,,,,,,,,,,,,,,,,,,,,,,,,,,,,,,,,,,,,,,,,,,,,,,,,,,,,,,,,,,,,,,,,,,,,,,,,,,,,,,,,,,,,,,,,,,,,,,,,,,,,
Alloy 13_L72_L1_2,Alloy 13,Loomis et al 72,10.1007/bf02647677,,,,,0,,,,,,,,,,,0,Alloy 13_L72_0,γ',L1_2,,,,,,,,,,,,,,,0.7865933883,0.0190250601,0,0,0,0.05192763091,0,0,0.1424539207,0,0,0,0.762,0.022,0,0,0,0.078,0,0,0.138,0,0,0,,,,,,,,,,,,,,,,,,,,,,,,,,3.5895,,,,,,,,,,,,,,,,,,,,,,,,,,,,,,,,,,,,,,,,,,,,,,,,,,,,,,,,,,,,,,,,,,,,,,,,,,,,,,,,,,,,,,,,,,,,,,,,,,,,,,,,,,,,,,,,,,,,,,,,,,,,,,,,,,,,,,,,,,,,,,,,,,,,,
Alloy 14_L72_0,Alloy 14,Loomis et al 72,10.1007/bf02647677,,,,,1,γ,Alloy 14_L72_A1,0.8697099179,0.87,,γ',Alloy 14_L72_L1_2,0.1302900821,0.13,,0,,,,exp,,1232,12,0,0,0,0,760,1000,0,0,0,0,0.8031608504,0.1291191855,0,0,0,0.01331562377,0,0,0.04211948932,0.01228485105,0,0,0.778,0.1493,0,0,0,0.02,0,0,0.0408,0.0119,0,0,,,,,,,,,,,,,,,,,,,,,,,,,,,0.7606163518,0.02732,0.7577346251,,,,,,,,,,,,,,,,,,,,,,,,,,,,,,,,,,,,,,,,,,,,,,,,,,,,,,,,,,,,,,,,,,,,,,,,,,,,,,,,,,,,,,,,,,,,,,,,,,,,,,,,,,,,,,,,,,,,,,,,,,,,,,,,,,,,,,,,,,,,,,,,,,
Alloy 14_L72_A1,Alloy 14,Loomis et al 72,10.1007/bf02647677,,,,,0,,,,,,,,,,,0,Alloy 14_L72_0,γ,A1,,,,,,,,,,,,,,,0.8063451799,0.1458769456,0,0,0,0.008045625499,0,0,0.02620882677,0.01352342225,0,0,0.7808241379,0.1686206897,0,0,0,0.01208045977,0,0,0.02537931034,0.0130954023,0,0,,,,,,,,,,,,,,,,,,,,,,,,,,3.5629,,,,,,,,,,,,,,,,,,,,,,,,,,,,,,,,,,,,,,,,,,,,,,,,,,,,,,,,,,,,,,,,,,,,,,,,,,,,,,,,,,,,,,,,,,,,,,,,,,,,,,,,,,,,,,,,,,,,,,,,,,,,,,,,,,,,,,,,,,,,,,,,,,,,,
Alloy 14_L72_L1_2,Alloy 14,Loomis et al 72,10.1007/bf02647677,,,,,0,,,,,,,,,,,0,Alloy 14_L72_0,γ',L1_2,,,,,,,,,,,,,,,0.7819048732,0.01725809917,0,0,0,0.04849381762,0,0,0.1483260463,0.004017163754,0,0,0.7591,0.02,0,0,0,0.073,0,0,0.144,0.0039,0,0,,,,,,,,,,,,,,,,,,,,,,,,,,3.59,,,,,,,,,,,,,,,,,,,,,,,,,,,,,,,,,,,,,,,,,,,,,,,,,,,,,,,,,,,,,,,,,,,,,,,,,,,,,,,,,,,,,,,,,,,,,,,,,,,,,,,,,,,,,,,,,,,,,,,,,,,,,,,,,,,,,,,,,,,,,,,,,,,,,
Alloy 15_L72_0,Alloy 15,Loomis et al 72,10.1007/bf02647677,,,,,1,γ,Alloy 15_L72_A1,0.8495747649,0.85,,γ',Alloy 15_L72_L1_2,0.1504252351,0.15,,0,,,,exp,,1232,12,0,0,0,0,760,1000,0,0,0,0,0.7863591036,0.1261994063,0,0,0,0.01464958259,0,0,0.04222963148,0.03056227608,0,0,0.7616,0.1459,0,0,0,0.022,0,0,0.0409,0.0296,0,0,,,,,,,,,,,,,,,,,,,,,,,,,,,0.5515426396,0.01929,0.5500258261,,,,,,,,,,,,,,,,,,,,,,,,,,,,,,,,,,,,,,,,,,,,,,,,,,,,,,,,,,,,,,,,,,,,,,,,,,,,,,,,,,,,,,,,,,,,,,,,,,,,,,,,,,,,,,,,,,,,,,,,,,,,,,,,,,,,,,,,,,,,,,,,,,
Alloy 15_L72_A1,Alloy 15,Loomis et al 72,10.1007/bf02647677,,,,,0,,,,,,,,,,,0,Alloy 15_L72_0,γ,A1,,,,,,,,,,,,,,,0.7830884931,0.1465588623,0,0,0,0.008425766705,0,0,0.02710174425,0.03482513369,0,0,0.7580529412,0.1693529412,0,0,0,0.01264705882,0,0,0.02623529412,0.03371176471,0,0,,,,,,,,,,,,,,,,,,,,,,,,,,3.5718,,,,,,,,,,,,,,,,,,,,,,,,,,,,,,,,,,,,,,,,,,,,,,,,,,,,,,,,,,,,,,,,,,,,,,,,,,,,,,,,,,,,,,,,,,,,,,,,,,,,,,,,,,,,,,,,,,,,,,,,,,,,,,,,,,,,,,,,,,,,,,,,,,,,,
Alloy 15_L72_L1_2,Alloy 15,Loomis et al 72,10.1007/bf02647677,,,,,0,,,,,,,,,,,0,Alloy 15_L72_0,γ',L1_2,,,,,,,,,,,,,,,0.8048309255,0.01121284793,0,0,0,0.04980057916,0,0,0.127669227,0.006486420405,0,0,0.7817,0.013,0,0,0,0.075,0,0,0.124,0.0063,0,0,,,,,,,,,,,,,,,,,,,,,,,,,,3.5915,,,,,,,,,,,,,,,,,,,,,,,,,,,,,,,,,,,,,,,,,,,,,,,,,,,,,,,,,,,,,,,,,,,,,,,,,,,,,,,,,,,,,,,,,,,,,,,,,,,,,,,,,,,,,,,,,,,,,,,,,,,,,,,,,,,,,,,,,,,,,,,,,,,,,
Alloy 16_L72_0,Alloy 16,Loomis et al 72,10.1007/bf02647677,,,,,1,γ,Alloy 16_L72_A1,0.8397283228,0.84,,γ',Alloy 16_L72_L1_2,0.1602716772,0.16,,0,,,,exp,,1232,12,0,0,0,0,760,1000,0,0,0,0,0.7702535675,0.1231432093,0,0,0,0.01397061254,0,0,0.0427059029,0.04992670774,0,0,0.7467,0.1425,0,0,0,0.021,0,0,0.0414,0.0484,0,0,,,,,,,,,,,,,,,,,,,,,,,,,,,0.3295445025,0.01161,0.3290023978,,,,,,,,,,,,,,,,,,,,,,,,,,,,,,,,,,,,,,,,,,,,,,,,,,,,,,,,,,,,,,,,,,,,,,,,,,,,,,,,,,,,,,,,,,,,,,,,,,,,,,,,,,,,,,,,,,,,,,,,,,,,,,,,,,,,,,,,,,,,,,,,,,
Alloy 16_L72_A1,Alloy 16,Loomis et al 72,10.1007/bf02647677,,,,,0,,,,,,,,,,,0,Alloy 16_L72_0,γ,A1,,,,,,,,,,,,,,,0.7649797673,0.1446706194,0,0,0,0.007003411048,0,0,0.02569865806,0.05764754424,0,0,0.741347619,0.1673571429,0,0,0,0.01052380952,0,0,0.0249047619,0.05586666667,0,0,,,,,,,,,,,,,,,,,,,,,,,,,,3.5807,,,,,,,,,,,,,,,,,,,,,,,,,,,,,,,,,,,,,,,,,,,,,,,,,,,,,,,,,,,,,,,,,,,,,,,,,,,,,,,,,,,,,,,,,,,,,,,,,,,,,,,,,,,,,,,,,,,,,,,,,,,,,,,,,,,,,,,,,,,,,,,,,,,,,
Alloy 16_L72_L1_2,Alloy 16,Loomis et al 72,10.1007/bf02647677,,,,,0,,,,,,,,,,,0,Alloy 16_L72_0,γ',L1_2,,,,,,,,,,,,,,,0.7978851462,0.01035237631,0,0,0,0.05047460705,0,0,0.1318137567,0.009474113764,0,0,0.7748,0.012,0,0,0,0.076,0,0,0.128,0.0092,0,0,,,,,,,,,,,,,,,,,,,,,,,,,,3.5925,,,,,,,,,,,,,,,,,,,,,,,,,,,,,,,,,,,,,,,,,,,,,,,,,,,,,,,,,,,,,,,,,,,,,,,,,,,,,,,,,,,,,,,,,,,,,,,,,,,,,,,,,,,,,,,,,,,,,,,,,,,,,,,,,,,,,,,,,,,,,,,,,,,,,
Alloy 5_L72_0_1,Alloy 5,Loomis et al 72,10.1007/bf02647677,,,,,1,γ,Alloy 5_L72_A1_1,0.9513958471,0.95,,γ',Alloy 5_L72_L1_2_1,0.0486041529,0.05,,0,,,,exp,,1232,12,0,0,0,0,927,100,0,0,0,0,0.8056925595,0.1336429458,0,0,0,0.06066449463,0,0,0,0,0,0,0.7606,0.1506,0,0,0,0.0888,0,0,0,0,0,0,,,,,,,,,,,,,,,,,,,,,,,,,,,0.0955566173,0.00393,0.09551098376,,,,,,,,,,,,,,,,,,,,,,,,,,,,,,,,,,,,,,,,,,,,,,,,,,,,,,,,,,,,,,,,,,,,,,,,,,,,,,,,,,,,,,,,,,,,,,,,,,,,,,,,,,,,,,,,,,,,,,,,,,,,,,,,,,,,,,,,,,,,,,,,,,
Alloy 5_L72_A1_1,Alloy 5,Loomis et al 72,10.1007/bf02647677,,,,,0,,,,,,,,,,,0,Alloy 5_L72_0_1,γ,A1,,,,,,,,,,,,,,,0.8066593468,0.1365062523,0,0,0,0.05683440086,0,0,0,0,0,0,0.7626315789,0.1540526316,0,0,0,0.08331578947,0,0,0,0,0,0,,,,,,,,,,,,,,,,,,,,,,,,,,3.5581,,,,,,,,,,,,,,,,,,,,,,,,,,,,,,,,,,,,,,,,,,,,,,,,,,,,,,,,,,,,,,,,,,,,,,,,,,,,,,,,,,,,,,,,,,,,,,,,,,,,,,,,,,,,,,,,,,,,,,,,,,,,,,,,,,,,,,,,,,,,,,,,,,,,,
Alloy 5_L72_L1_2_1,Alloy 5,Loomis et al 72,10.1007/bf02647677,,,,,0,,,,,,,,,,,0,Alloy 5_L72_0_1,γ',L1_2,,,,,,,,,,,,,,,0.786768304,0.07759551499,0,0,0,0.135636181,0,0,0,0,0,0,0.722,0.085,0,0,0,0.193,0,0,0,0,0,0,,,,,,,,,,,,,,,,,,,,,,,,,,3.5615,,,,,,,,,,,,,,,,,,,,,,,,,,,,,,,,,,,,,,,,,,,,,,,,,,,,,,,,,,,,,,,,,,,,,,,,,,,,,,,,,,,,,,,,,,,,,,,,,,,,,,,,,,,,,,,,,,,,,,,,,,,,,,,,,,,,,,,,,,,,,,,,,,,,,
Alloy 6_L72_0_1,Alloy 6,Loomis et al 72,10.1007/bf02647677,,,,,1,γ,Alloy 6_L72_A1_1,0.9216320132,0.92,,γ',Alloy 6_L72_L1_2_1,0.07836798675,0.08,,0,,,,exp,,1232,12,0,0,0,0,927,100,0,0,0,0,0.7957272734,0.1313531726,0,0,0,0.06042676287,0,0,0,0.01249279115,0,0,0.7516,0.1481,0,0,0,0.0885,0,0,0,0.0118,0,0,,,,,,,,,,,,,,,,,,,,,,,,,,,0.02805442559,0.00125,0.02805049088,,,,,,,,,,,,,,,,,,,,,,,,,,,,,,,,,,,,,,,,,,,,,,,,,,,,,,,,,,,,,,,,,,,,,,,,,,,,,,,,,,,,,,,,,,,,,,,,,,,,,,,,,,,,,,,,,,,,,,,,,,,,,,,,,,,,,,,,,,,,,,,,,,
Alloy 6_L72_A1_1,Alloy 6,Loomis et al 72,10.1007/bf02647677,,,,,0,,,,,,,,,,,0,Alloy 6_L72_0_1,γ,A1,,,,,,,,,,,,,,,0.7952923379,0.1370562794,0,0,0,0.05501529571,0,0,0,0.01263608695,0,0,0.7525217391,0.1548043478,0,0,0,0.0807173913,0,0,0,0.01195652174,0,0,,,,,,,,,,,,,,,,,,,,,,,,,,3.5645,,,,,,,,,,,,,,,,,,,,,,,,,,,,,,,,,,,,,,,,,,,,,,,,,,,,,,,,,,,,,,,,,,,,,,,,,,,,,,,,,,,,,,,,,,,,,,,,,,,,,,,,,,,,,,,,,,,,,,,,,,,,,,,,,,,,,,,,,,,,,,,,,,,,,
Alloy 6_L72_L1_2_1,Alloy 6,Loomis et al 72,10.1007/bf02647677,,,,,0,,,,,,,,,,,0,Alloy 6_L72_0_1,γ',L1_2,,,,,,,,,,,,,,,0.8008422501,0.06428285459,0,0,0,0.1240673076,0,0,0,0.01080758772,0,0,0.741,0.071,0,0,0,0.178,0,0,0,0.01,0,0,,,,,,,,,,,,,,,,,,,,,,,,,,3.5655,,,,,,,,,,,,,,,,,,,,,,,,,,,,,,,,,,,,,,,,,,,,,,,,,,,,,,,,,,,,,,,,,,,,,,,,,,,,,,,,,,,,,,,,,,,,,,,,,,,,,,,,,,,,,,,,,,,,,,,,,,,,,,,,,,,,,,,,,,,,,,,,,,,,,
Alloy 7_L72_0_1,Alloy 7,Loomis et al 72,10.1007/bf02647677,,,,,1,γ,Alloy 7_L72_A1_1,0.871498864,0.87,,γ',Alloy 7_L72_L1_2_1,0.128501136,0.13,,0,,,,exp,,1232,12,0,0,0,0,927,100,0,0,0,0,0.7794483558,0.1279522516,0,0,0,0.06116319467,0,0,0,0.03143619794,0,0,0.7364,0.1443,0,0,0,0.0896,0,0,0,0.0297,0,0,,,,,,,,,,,,,,,,,,,,,,,,,,,-0.07559425484,-0.00214,-0.0756228381,,,,,,,,,,,,,,,,,,,,,,,,,,,,,,,,,,,,,,,,,,,,,,,,,,,,,,,,,,,,,,,,,,,,,,,,,,,,,,,,,,,,,,,,,,,,,,,,,,,,,,,,,,,,,,,,,,,,,,,,,,,,,,,,,,,,,,,,,,,,,,,,,,
Alloy 7_L72_A1_1,Alloy 7,Loomis et al 72,10.1007/bf02647677,,,,,0,,,,,,,,,,,0,Alloy 7_L72_0_1,γ,A1,,,,,,,,,,,,,,,0.7739079764,0.1398083518,0,0,0,0.05368579967,0,0,0,0.03259787211,0,0,0.7324252874,0.1579425287,0,0,0,0.0787816092,0,0,0,0.03085057471,0,0,,,,,,,,,,,,,,,,,,,,,,,,,,3.5717,,,,,,,,,,,,,,,,,,,,,,,,,,,,,,,,,,,,,,,,,,,,,,,,,,,,,,,,,,,,,,,,,,,,,,,,,,,,,,,,,,,,,,,,,,,,,,,,,,,,,,,,,,,,,,,,,,,,,,,,,,,,,,,,,,,,,,,,,,,,,,,,,,,,,
Alloy 7_L72_L1_2_1,Alloy 7,Loomis et al 72,10.1007/bf02647677,,,,,0,,,,,,,,,,,0,Alloy 7_L72_0_1,γ',L1_2,,,,,,,,,,,,,,,0.8170233879,0.0475437963,0,0,0,0.1118751296,0,0,0,0.02355768615,0,0,0.763,0.053,0,0,0,0.162,0,0,0,0.022,0,0,,,,,,,,,,,,,,,,,,,,,,,,,,3.569,,,,,,,,,,,,,,,,,,,,,,,,,,,,,,,,,,,,,,,,,,,,,,,,,,,,,,,,,,,,,,,,,,,,,,,,,,,,,,,,,,,,,,,,,,,,,,,,,,,,,,,,,,,,,,,,,,,,,,,,,,,,,,,,,,,,,,,,,,,,,,,,,,,,,
Alloy 8_L72_0_1,Alloy 8,Loomis et al 72,10.1007/bf02647677,,,,,1,γ,Alloy 8_L72_A1_1,0.8317430274,0.83,,γ',Alloy 8_L72_L1_2_1,0.1682569726,0.17,,0,,,,exp,,1232,12,0,0,0,0,927,100,0,0,0,0,0.7627539431,0.1245529574,0,0,0,0.06189927421,0,0,0,0.05079382529,0,0,0.7208,0.1405,0,0,0,0.0907,0,0,0,0.048,0,0,,,,,,,,,,,,,,,,,,,,,,,,,,,-0.2540763904,-0.00875,-0.2543995751,,,,,,,,,,,,,,,,,,,,,,,,,,,,,,,,,,,,,,,,,,,,,,,,,,,,,,,,,,,,,,,,,,,,,,,,,,,,,,,,,,,,,,,,,,,,,,,,,,,,,,,,,,,,,,,,,,,,,,,,,,,,,,,,,,,,,,,,,,,,,,,,,,
Alloy 8_L72_A1_1,Alloy 8,Loomis et al 72,10.1007/bf02647677,,,,,0,,,,,,,,,,,0,Alloy 8_L72_0_1,γ,A1,,,,,,,,,,,,,,,0.7518119141,0.1421392887,0,0,0,0.05168454642,0,0,0,0.05436425081,0,0,0.7119518072,0.1606746988,0,0,0,0.07589156627,0,0,0,0.05148192771,0,0,,,,,,,,,,,,,,,,,,,,,,,,,,3.5816,,,,,,,,,,,,,,,,,,,,,,,,,,,,,,,,,,,,,,,,,,,,,,,,,,,,,,,,,,,,,,,,,,,,,,,,,,,,,,,,,,,,,,,,,,,,,,,,,,,,,,,,,,,,,,,,,,,,,,,,,,,,,,,,,,,,,,,,,,,,,,,,,,,,,
Alloy 8_L72_L1_2_1,Alloy 8,Loomis et al 72,10.1007/bf02647677,,,,,0,,,,,,,,,,,0,Alloy 8_L72_0_1,γ',L1_2,,,,,,,,,,,,,,,0.8168435667,0.0376186201,0,0,0,0.112393637,0,0,0,0.03314417614,0,0,0.764,0.042,0,0,0,0.163,0,0,0,0.031,0,0,,,,,,,,,,,,,,,,,,,,,,,,,,3.5725,,,,,,,,,,,,,,,,,,,,,,,,,,,,,,,,,,,,,,,,,,,,,,,,,,,,,,,,,,,,,,,,,,,,,,,,,,,,,,,,,,,,,,,,,,,,,,,,,,,,,,,,,,,,,,,,,,,,,,,,,,,,,,,,,,,,,,,,,,,,,,,,,,,,,
Alloy 9_L72_0_1,Alloy 9,Loomis et al 72,10.1007/bf02647677,,,,,1,γ,Alloy 9_L72_A1_1,0.8017361056,0.8,,γ',Alloy 9_L72_L1_2_1,0.1982638944,0.2,,0,,,,exp,,1232,12,0,0,0,0,927,100,0,0,0,0,0.794249586,0.1257531292,0,0,0,0.07999728473,0,0,0,0,0,0,0.7434,0.1405,0,0,0,0.1161,0,0,0,0,0,0,,,,,,,,,,,,,,,,,,,,,,,,,,,0.04493246089,0.00179,0.04492236853,,,,,,,,,,,,,,,,,,,,,,,,,,,,,,,,,,,,,,,,,,,,,,,,,,,,,,,,,,,,,,,,,,,,,,,,,,,,,,,,,,,,,,,,,,,,,,,,,,,,,,,,,,,,,,,,,,,,,,,,,,,,,,,,,,,,,,,,,,,,,,,,,,
Alloy 9_L72_A1_1,Alloy 9,Loomis et al 72,10.1007/bf02647677,,,,,0,,,,,,,,,,,0,Alloy 9_L72_0_1,γ,A1,,,,,,,,,,,,,,,0.7894380373,0.1396588122,0,0,0,0.07090315051,0,0,0,0,0,0,0.7405,0.156375,0,0,0,0.103125,0,0,0,0,0,0,,,,,,,,,,,,,,,,,,,,,,,,,,3.5609,,,,,,,,,,,,,,,,,,,,,,,,,,,,,,,,,,,,,,,,,,,,,,,,,,,,,,,,,,,,,,,,,,,,,,,,,,,,,,,,,,,,,,,,,,,,,,,,,,,,,,,,,,,,,,,,,,,,,,,,,,,,,,,,,,,,,,,,,,,,,,,,,,,,,
Alloy 9_L72_L1_2_1,Alloy 9,Loomis et al 72,10.1007/bf02647677,,,,,0,,,,,,,,,,,0,Alloy 9_L72_0_1,γ',L1_2,,,,,,,,,,,,,,,0.8137064437,0.06952156899,0,0,0,0.1167719873,0,0,0,0,0,0,0.755,0.077,0,0,0,0.168,0,0,0,0,0,0,,,,,,,,,,,,,,,,,,,,,,,,,,3.5625,,,,,,,,,,,,,,,,,,,,,,,,,,,,,,,,,,,,,,,,,,,,,,,,,,,,,,,,,,,,,,,,,,,,,,,,,,,,,,,,,,,,,,,,,,,,,,,,,,,,,,,,,,,,,,,,,,,,,,,,,,,,,,,,,,,,,,,,,,,,,,,,,,,,,
Alloy 10_L72_0_1,Alloy 10,Loomis et al 72,10.1007/bf02647677,,,,,1,γ,Alloy 10_L72_A1_1,0.7116541363,0.71,,γ',Alloy 10_L72_L1_2_1,0.2883458637,0.29,,0,,,,exp,,1232,12,0,0,0,0,927,100,0,0,0,0,0.7818314139,0.124815809,0,0,0,0.08106151084,0,0,0,0.01229126625,0,0,0.7315,0.1394,0,0,0,0.1176,0,0,0,0.0115,0,0,,,,,,,,,,,,,,,,,,,,,,,,,,,-0.01121264787,-0.00089,-0.01121327652,,,,,,,,,,,,,,,,,,,,,,,,,,,,,,,,,,,,,,,,,,,,,,,,,,,,,,,,,,,,,,,,,,,,,,,,,,,,,,,,,,,,,,,,,,,,,,,,,,,,,,,,,,,,,,,,,,,,,,,,,,,,,,,,,,,,,,,,,,,,,,,,,,
Alloy 10_L72_A1_1,Alloy 10,Loomis et al 72,10.1007/bf02647677,,,,,0,,,,,,,,,,,0,Alloy 10_L72_0_1,γ,A1,,,,,,,,,,,,,,,0.7684723571,0.1527664803,0,0,0,0.06671623545,0,0,0,0.01204492711,0,0,0.7206760563,0.1710140845,0,0,0,0.09701408451,0,0,0,0.01129577465,0,0,,,,,,,,,,,,,,,,,,,,,,,,,,3.5674,,,,,,,,,,,,,,,,,,,,,,,,,,,,,,,,,,,,,,,,,,,,,,,,,,,,,,,,,,,,,,,,,,,,,,,,,,,,,,,,,,,,,,,,,,,,,,,,,,,,,,,,,,,,,,,,,,,,,,,,,,,,,,,,,,,,,,,,,,,,,,,,,,,,,
Alloy 10_L72_L1_2_1,Alloy 10,Loomis et al 72,10.1007/bf02647677,,,,,0,,,,,,,,,,,0,Alloy 10_L72_0_1,γ',L1_2,,,,,,,,,,,,,,,0.8148023327,0.05583194837,0,0,0,0.1164664736,0,0,0,0.01289924537,0,0,0.758,0.062,0,0,0,0.168,0,0,0,0.012,0,0,,,,,,,,,,,,,,,,,,,,,,,,,,3.567,,,,,,,,,,,,,,,,,,,,,,,,,,,,,,,,,,,,,,,,,,,,,,,,,,,,,,,,,,,,,,,,,,,,,,,,,,,,,,,,,,,,,,,,,,,,,,,,,,,,,,,,,,,,,,,,,,,,,,,,,,,,,,,,,,,,,,,,,,,,,,,,,,,,,
Alloy 11_L72_0_1,Alloy 11,Loomis et al 72,10.1007/bf02647677,,,,,1,γ,Alloy 11_L72_A1_1,0.6702725408,0.67,,γ',Alloy 11_L72_L1_2_1,0.3297274592,0.33,,0,,,,exp,,1232,12,0,0,0,0,927,100,0,0,0,0,0.7642419527,0.1217744381,0,0,0,0.08360646233,0,0,0,0.0303771469,0,0,0.7145,0.1359,0,0,0,0.1212,0,0,0,0.0284,0,0,,,,,,,,,,,,,,,,,,,,,,,,,,,-0.3325973336,-0.00679,-0.3331513599,,,,,,,,,,,,,,,,,,,,,,,,,,,,,,,,,,,,,,,,,,,,,,,,,,,,,,,,,,,,,,,,,,,,,,,,,,,,,,,,,,,,,,,,,,,,,,,,,,,,,,,,,,,,,,,,,,,,,,,,,,,,,,,,,,,,,,,,,,,,,,,,,,
Alloy 11_L72_A1_1,Alloy 11,Loomis et al 72,10.1007/bf02647677,,,,,0,,,,,,,,,,,0,Alloy 11_L72_0_1,γ,A1,,,,,,,,,,,,,,,0.7378638847,0.1609443236,0,0,0,0.06903651401,0,0,0,0.03215527765,0,0,0.690119403,0.1796865672,0,0,0,0.100119403,0,0,0,0.03007462687,0,0,,,,,,,,,,,,,,,,,,,,,,,,,,3.5779,,,,,,,,,,,,,,,,,,,,,,,,,,,,,,,,,,,,,,,,,,,,,,,,,,,,,,,,,,,,,,,,,,,,,,,,,,,,,,,,,,,,,,,,,,,,,,,,,,,,,,,,,,,,,,,,,,,,,,,,,,,,,,,,,,,,,,,,,,,,,,,,,,,,,
Alloy 11_L72_L1_2_1,Alloy 11,Loomis et al 72,10.1007/bf02647677,,,,,0,,,,,,,,,,,0,Alloy 11_L72_0_1,γ',L1_2,,,,,,,,,,,,,,,0.8178634942,0.04214959046,0,0,0,0.1132243665,0,0,0,0.02676254889,0,0,0.764,0.047,0,0,0,0.164,0,0,0,0.025,0,0,,,,,,,,,,,,,,,,,,,,,,,,,,3.566,,,,,,,,,,,,,,,,,,,,,,,,,,,,,,,,,,,,,,,,,,,,,,,,,,,,,,,,,,,,,,,,,,,,,,,,,,,,,,,,,,,,,,,,,,,,,,,,,,,,,,,,,,,,,,,,,,,,,,,,,,,,,,,,,,,,,,,,,,,,,,,,,,,,,
Alloy 12_L72_0_1,Alloy 12,Loomis et al 72,10.1007/bf02647677,,,,,1,γ,Alloy 12_L72_A1_1,0.6810788427,0.68,,γ',Alloy 12_L72_L1_2_1,0.3189211573,0.32,,0,,,,exp,,1232,12,0,0,0,0,927,100,0,0,0,0,0.7487471503,0.1202019763,0,0,0,0.08336542015,0,0,0,0.04768545324,0,0,0.7003,0.1342,0,0,0,0.1209,0,0,0,0.0446,0,0,,,,,,,,,,,,,,,,,,,,,,,,,,,-0.4788818665,-0.001696,-0.4800312578,,,,,,,,,,,,,,,,,,,,,,,,,,,,,,,,,,,,,,,,,,,,,,,,,,,,,,,,,,,,,,,,,,,,,,,,,,,,,,,,,,,,,,,,,,,,,,,,,,,,,,,,,,,,,,,,,,,,,,,,,,,,,,,,,,,,,,,,,,,,,,,,,,
Alloy 12_L72_A1_1,Alloy 12,Loomis et al 72,10.1007/bf02647677,,,,,0,,,,,,,,,,,0,Alloy 12_L72_0_1,γ,A1,,,,,,,,,,,,,,,0.7215897898,0.157970876,0,0,0,0.06700219275,0,0,0,0.05343714146,0,0,0.6759705882,0.1766470588,0,0,0,0.09732352941,0,0,0,0.05005882353,0,0,,,,,,,,,,,,,,,,,,,,,,,,,,3.5917,,,,,,,,,,,,,,,,,,,,,,,,,,,,,,,,,,,,,,,,,,,,,,,,,,,,,,,,,,,,,,,,,,,,,,,,,,,,,,,,,,,,,,,,,,,,,,,,,,,,,,,,,,,,,,,,,,,,,,,,,,,,,,,,,,,,,,,,,,,,,,,,,,,,,
Alloy 12_L72_L1_2_1,Alloy 12,Loomis et al 72,10.1007/bf02647677,,,,,0,,,,,,,,,,,0,Alloy 12_L72_0_1,γ',L1_2,,,,,,,,,,,,,,,0.8067436277,0.03954380135,0,0,0,0.1183102575,0,0,0,0.03540231345,0,0,0.752,0.044,0,0,0,0.171,0,0,0,0.033,0,0,,,,,,,,,,,,,,,,,,,,,,,,,,3.5745,,,,,,,,,,,,,,,,,,,,,,,,,,,,,,,,,,,,,,,,,,,,,,,,,,,,,,,,,,,,,,,,,,,,,,,,,,,,,,,,,,,,,,,,,,,,,,,,,,,,,,,,,,,,,,,,,,,,,,,,,,,,,,,,,,,,,,,,,,,,,,,,,,,,,
Alloy 13_L72_0_1,Alloy 13,Loomis et al 72,10.1007/bf02647677,,,,,1,γ,Alloy 13_L72_A1_1,0.9699495059,0.97,,γ',Alloy 13_L72_L1_2_1,0.03005049406,0.03,,0,,,,exp,,1232,12,0,0,0,0,927,100,0,0,0,0,0.8131508932,0.1309814049,0,0,0,0.01332030947,0,0,0.04254739243,0,0,0,0.7874,0.1514,0,0,0,0.02,0,0,0.0412,0,0,0,,,,,,,,,,,,,,,,,,,,,,,,,,,0.7298245614,0.02571,0.727171025,,,,,,,,,,,,,,,,,,,,,,,,,,,,,,,,,,,,,,,,,,,,,,,,,,,,,,,,,,,,,,,,,,,,,,,,,,,,,,,,,,,,,,,,,,,,,,,,,,,,,,,,,,,,,,,,,,,,,,,,,,,,,,,,,,,,,,,,,,,,,,,,,,
Alloy 13_L72_A1_1,Alloy 13,Loomis et al 72,10.1007/bf02647677,,,,,0,,,,,,,,,,,0,Alloy 13_L72_0_1,γ,A1,,,,,,,,,,,,,,,0.8136531743,0.1344774848,0,0,0,0.01218803101,0,0,0.03968130986,0,0,0,0.7878453608,0.1554329897,0,0,0,0.01829896907,0,0,0.03842268041,0,0,0,,,,,,,,,,,,,,,,,,,,,,,,,,3.5625,,,,,,,,,,,,,,,,,,,,,,,,,,,,,,,,,,,,,,,,,,,,,,,,,,,,,,,,,,,,,,,,,,,,,,,,,,,,,,,,,,,,,,,,,,,,,,,,,,,,,,,,,,,,,,,,,,,,,,,,,,,,,,,,,,,,,,,,,,,,,,,,,,,,,
Alloy 13_L72_L1_2_1,Alloy 13,Loomis et al 72,10.1007/bf02647677,,,,,0,,,,,,,,,,,0,Alloy 13_L72_0_1,γ',L1_2,,,,,,,,,,,,,,,0.7969386044,0.01813730273,0,0,0,0.04986722722,0,0,0.1350568657,0,0,0,0.773,0.021,0,0,0,0.075,0,0,0.131,0,0,0,,,,,,,,,,,,,,,,,,,,,,,,,,3.5885,,,,,,,,,,,,,,,,,,,,,,,,,,,,,,,,,,,,,,,,,,,,,,,,,,,,,,,,,,,,,,,,,,,,,,,,,,,,,,,,,,,,,,,,,,,,,,,,,,,,,,,,,,,,,,,,,,,,,,,,,,,,,,,,,,,,,,,,,,,,,,,,,,,,,
Alloy 14_L72_0_1,Alloy 14,Loomis et al 72,10.1007/bf02647677,,,,,1,γ,Alloy 14_L72_A1_1,0.9599827942,0.96,,γ',Alloy 14_L72_L1_2_1,0.04001720576,0.04,,0,,,,exp,,1232,12,0,0,0,0,927,100,0,0,0,0,0.8031608504,0.1291191855,0,0,0,0.01331562377,0,0,0.04211948932,0.01228485105,0,0,0.778,0.1493,0,0,0,0.02,0,0,0.0408,0.0119,0,0,,,,,,,,,,,,,,,,,,,,,,,,,,,0.6053981334,0.0216,0.6035711292,,,,,,,,,,,,,,,,,,,,,,,,,,,,,,,,,,,,,,,,,,,,,,,,,,,,,,,,,,,,,,,,,,,,,,,,,,,,,,,,,,,,,,,,,,,,,,,,,,,,,,,,,,,,,,,,,,,,,,,,,,,,,,,,,,,,,,,,,,,,,,,,,,
Alloy 14_L72_A1_1,Alloy 14,Loomis et al 72,10.1007/bf02647677,,,,,0,,,,,,,,,,,0,Alloy 14_L72_0_1,γ,A1,,,,,,,,,,,,,,,0.8037258368,0.1337087867,0,0,0,0.01173460376,0,0,0.03815426535,0.01267650733,0,0,0.7785333333,0.1546041667,0,0,0,0.017625,0,0,0.03695833333,0.01227916667,0,0,,,,,,,,,,,,,,,,,,,,,,,,,,3.5679,,,,,,,,,,,,,,,,,,,,,,,,,,,,,,,,,,,,,,,,,,,,,,,,,,,,,,,,,,,,,,,,,,,,,,,,,,,,,,,,,,,,,,,,,,,,,,,,,,,,,,,,,,,,,,,,,,,,,,,,,,,,,,,,,,,,,,,,,,,,,,,,,,,,,
Alloy 14_L72_L1_2_1,Alloy 14,Loomis et al 72,10.1007/bf02647677,,,,,0,,,,,,,,,,,0,Alloy 14_L72_0_1,γ',L1_2,,,,,,,,,,,,,,,0.7896072482,0.01901808928,0,0,0,0.05124310961,0,0,0.1372422426,0.00288931037,0,0,0.7652,0.022,0,0,0,0.077,0,0,0.133,0.0028,0,0,,,,,,,,,,,,,,,,,,,,,,,,,,3.5895,,,,,,,,,,,,,,,,,,,,,,,,,,,,,,,,,,,,,,,,,,,,,,,,,,,,,,,,,,,,,,,,,,,,,,,,,,,,,,,,,,,,,,,,,,,,,,,,,,,,,,,,,,,,,,,,,,,,,,,,,,,,,,,,,,,,,,,,,,,,,,,,,,,,,
Alloy 15_L72_0_1,Alloy 15,Loomis et al 72,10.1007/bf02647677,,,,,1,γ,Alloy 15_L72_A1_1,0.9500483642,0.95,,γ',Alloy 15_L72_L1_2_1,0.04995163577,0.05,,0,,,,exp,,1232,12,0,0,0,0,927,100,0,0,0,0,0.7863591036,0.1261994063,0,0,0,0.01464958259,0,0,0.04222963148,0.03056227608,0,0,0.7616,0.1459,0,0,0,0.022,0,0,0.0409,0.0296,0,0,,,,,,,,,,,,,,,,,,,,,,,,,,,0.4195217452,0.01464,0.4186435948,,,,,,,,,,,,,,,,,,,,,,,,,,,,,,,,,,,,,,,,,,,,,,,,,,,,,,,,,,,,,,,,,,,,,,,,,,,,,,,,,,,,,,,,,,,,,,,,,,,,,,,,,,,,,,,,,,,,,,,,,,,,,,,,,,,,,,,,,,,,,,,,,,
Alloy 15_L72_A1_1,Alloy 15,Loomis et al 72,10.1007/bf02647677,,,,,0,,,,,,,,,,,0,Alloy 15_L72_0_1,γ,A1,,,,,,,,,,,,,,,0.7872048115,0.1321063573,0,0,0,0.01247604285,0,0,0.0363533461,0.03185944218,0,0,0.7624578947,0.1527368421,0,0,0,0.01873684211,0,0,0.03521052632,0.03085789474,0,0,,,,,,,,,,,,,,,,,,,,,,,,,,3.5755,,,,,,,,,,,,,,,,,,,,,,,,,,,,,,,,,,,,,,,,,,,,,,,,,,,,,,,,,,,,,,,,,,,,,,,,,,,,,,,,,,,,,,,,,,,,,,,,,,,,,,,,,,,,,,,,,,,,,,,,,,,,,,,,,,,,,,,,,,,,,,,,,,,,,
Alloy 15_L72_L1_2_1,Alloy 15,Loomis et al 72,10.1007/bf02647677,,,,,0,,,,,,,,,,,0,Alloy 15_L72_0_1,γ',L1_2,,,,,,,,,,,,,,,0.770274276,0.01385295081,0,0,0,0.05598892713,0,0,0.1539928447,0.00589100144,0,0,0.7453,0.016,0,0,0,0.084,0,0,0.149,0.0057,0,0,,,,,,,,,,,,,,,,,,,,,,,,,,3.5905,,,,,,,,,,,,,,,,,,,,,,,,,,,,,,,,,,,,,,,,,,,,,,,,,,,,,,,,,,,,,,,,,,,,,,,,,,,,,,,,,,,,,,,,,,,,,,,,,,,,,,,,,,,,,,,,,,,,,,,,,,,,,,,,,,,,,,,,,,,,,,,,,,,,,
Alloy 16_L72_0_1,Alloy 16,Loomis et al 72,10.1007/bf02647677,,,,,1,γ,Alloy 16_L72_A1_1,0.930125818,0.93,,γ',Alloy 16_L72_L1_2_1,0.06987418203,0.07,,0,,,,exp,,1232,12,0,0,0,0,927,100,0,0,0,0,0.7702535675,0.1231432093,0,0,0,0.01397061254,0,0,0.0427059029,0.04992670774,0,0,0.7467,0.1425,0,0,0,0.021,0,0,0.0414,0.0484,0,0,,,,,,,,,,,,,,,,,,,,,,,,,,,0.2120594883,0.00768,0.2118348803,,,,,,,,,,,,,,,,,,,,,,,,,,,,,,,,,,,,,,,,,,,,,,,,,,,,,,,,,,,,,,,,,,,,,,,,,,,,,,,,,,,,,,,,,,,,,,,,,,,,,,,,,,,,,,,,,,,,,,,,,,,,,,,,,,,,,,,,,,,,,,,,,,
Alloy 16_L72_A1_1,Alloy 16,Loomis et al 72,10.1007/bf02647677,,,,,0,,,,,,,,,,,0,Alloy 16_L72_0_1,γ,A1,,,,,,,,,,,,,,,0.7691090992,0.1316787487,0,0,0,0.01071436081,0,0,0.03543371846,0.05306407284,0,0,0.7456913978,0.1523978495,0,0,0,0.01610752688,0,0,0.03435483871,0.0514483871,0,0,,,,,,,,,,,,,,,,,,,,,,,,,,3.5839,,,,,,,,,,,,,,,,,,,,,,,,,,,,,,,,,,,,,,,,,,,,,,,,,,,,,,,,,,,,,,,,,,,,,,,,,,,,,,,,,,,,,,,,,,,,,,,,,,,,,,,,,,,,,,,,,,,,,,,,,,,,,,,,,,,,,,,,,,,,,,,,,,,,,
Alloy 16_L72_L1_2_1,Alloy 16,Loomis et al 72,10.1007/bf02647677,,,,,0,,,,,,,,,,,0,Alloy 16_L72_0_1,γ',L1_2,,,,,,,,,,,,,,,0.785488087,0.009522908064,0,0,0,0.05731600446,0,0,0.1395091327,0.008163867764,0,0,0.7601,0.011,0,0,0,0.086,0,0,0.135,0.0079,0,0,,,,,,,,,,,,,,,,,,,,,,,,,,3.5915,,,,,,,,,,,,,,,,,,,,,,,,,,,,,,,,,,,,,,,,,,,,,,,,,,,,,,,,,,,,,,,,,,,,,,,,,,,,,,,,,,,,,,,,,,,,,,,,,,,,,,,,,,,,,,,,,,,,,,,,,,,,,,,,,,,,,,,,,,,,,,,,,,,,,
Alloy 1_M75_0,Alloy 1,Morrow et al 75,10.1007/BF02658405,,Sung and Poirier 98,10.1016/S0921-5093(97)00699-0,,1,γ,Alloy 1_M75_A1,,,,γ',Alloy 1_M75_L1_2,,,,0,,,,exp,,1230,24,0,0,0,0,1175,1,0,0,0,0,0.8225717407,0.1336152499,0,0,0,0.04381300943,0,0,0,0,0,0,0.7834,0.1519,0,0,0,0.0647,0,0,0,0,0,0,,,,,,,,,,,,,,,,,,,,,,,,,,,,,,,,,,,,,,,,,,,,,,,,,,,,,,,,,,,,,,,,,,,,,,,,,,,,,,,,,,,,,,,,,,,,,,,,,,,,,,,,,,,,,,,,,,,,,,,,,,,,,,,,,,,,,,,,,,,,,,,,,,,,,,,,,,,,,,,,,,,,,,,,,,,,,,,
Alloy 1_M75_A1,Alloy 1,Morrow et al 75,10.1007/BF02658405,,Sung and Poirier 98,10.1016/S0921-5093(97)00699-0,,0,,,,,,,,,,,0,Alloy 1_M75_0,γ,A1,,,,,,,,,,,,,,,,,,,,,,,,,,,,,,,,,,,,,,,,,,,,,,,,,,,,,,,,,,,,,,,,,,,,,,,,,,,,,,,,,,,,,,,,,,,,,,,,,,,,,,,,,,,,,,,,,,,,,,,,,,,,,,,,,,,,,,,,,,,,,,,,,,,,,,,,,,,,,,,,,,,,,,,,,,,,,,,,,,,,,,,,,,,,,,,,,,,,,,,,,,,,,,,,,,,,,
Alloy 1_M75_L1_2,Alloy 1,Morrow et al 75,10.1007/BF02658405,,Sung and Poirier 98,10.1016/S0921-5093(97)00699-0,,0,,,,,,,,,,,0,Alloy 1_M75_0,γ',L1_2,,,,,,,,,,,,,,,,,,,,,,,,,,,,,,,,,,,,,,,,,,,,,,,,,,,,,,,,,,,,,,,,,,,,,,,,,,,,,,,,,,,,,,,,,,,,,,,,,,,,,,,,,,,,,,,,,,,,,,,,,,,,,,,,,,,,,,,,,,,,,,,,,,,,,,,,,,,,,,,,,,,,,,,,,,,,,,,,,,,,,,,,,,,,,,,,,,,,,,,,,,,,,,,,,,,,,
Alloy 2_M75_0,Alloy 2,Morrow et al 75,10.1007/BF02658405,,Sung and Poirier 98,10.1016/S0921-5093(97)00699-0,,1,γ,Alloy 2_M75_A1,,,,γ',Alloy 2_M75_L1_2,,,,0,,,,exp,,1230,24,0,0,0,0,1175,1,0,0,0,0,0.8123836703,0.1314357012,0,0,0,0.04358715986,0,0,0,0.0125934686,0,0,0.7741,0.1495,0,0,0,0.0644,0,0,0,0.012,0,0,,,,,,,,,,,,,,,,,,,,,,,,,,,,,,,,,,,,,,,,,,,,,,,,,,,,,,,,,,,,,,,,,,,,,,,,,,,,,,,,,,,,,,,,,,,,,,,,,,,,,,,,,,,,,,,,,,,,,,,,,,,,,,,,,,,,,,,,,,,,,,,,,,,,,,,,,,,,,,,,,,,,,,,,,,,,,,,
Alloy 2_M75_A1,Alloy 2,Morrow et al 75,10.1007/BF02658405,,Sung and Poirier 98,10.1016/S0921-5093(97)00699-0,,0,,,,,,,,,,,0,Alloy 2_M75_0,γ,A1,,,,,,,,,,,,,,,,,,,,,,,,,,,,,,,,,,,,,,,,,,,,,,,,,,,,,,,,,,,,,,,,,,,,,,,,,,,,,,,,,,,,,,,,,,,,,,,,,,,,,,,,,,,,,,,,,,,,,,,,,,,,,,,,,,,,,,,,,,,,,,,,,,,,,,,,,,,,,,,,,,,,,,,,,,,,,,,,,,,,,,,,,,,,,,,,,,,,,,,,,,,,,,,,,,,,,
Alloy 2_M75_L1_2,Alloy 2,Morrow et al 75,10.1007/BF02658405,,Sung and Poirier 98,10.1016/S0921-5093(97)00699-0,,0,,,,,,,,,,,0,Alloy 2_M75_0,γ',L1_2,,,,,,,,,,,,,,,,,,,,,,,,,,,,,,,,,,,,,,,,,,,,,,,,,,,,,,,,,,,,,,,,,,,,,,,,,,,,,,,,,,,,,,,,,,,,,,,,,,,,,,,,,,,,,,,,,,,,,,,,,,,,,,,,,,,,,,,,,,,,,,,,,,,,,,,,,,,,,,,,,,,,,,,,,,,,,,,,,,,,,,,,,,,,,,,,,,,,,,,,,,,,,,,,,,,,,
Alloy 4_M75_0,Alloy 4,Morrow et al 75,10.1007/BF02658405,,Sung and Poirier 98,10.1016/S0921-5093(97)00699-0,,1,γ,Alloy 4_M75_A1,,,,γ',Alloy 4_M75_L1_2,,,,0,,,,exp,,1230,24,0,0,0,0,1175,1,0,0,0,0,0.7752855079,0.1251682052,0,0,0,0.04540535817,0,0,0,0.05414092869,0,0,0.7389,0.1424,0,0,0,0.0671,0,0,0,0.0516,0,0,,,,,,,,,,,,,,,,,,,,,,,,,,,,,,,,,,,,,,,,,,,,,,,,,,,,,,,,,,,,,,,,,,,,,,,,,,,,,,,,,,,,,,,,,,,,,,,,,,,,,,,,,,,,,,,,,,,,,,,,,,,,,,,,,,,,,,,,,,,,,,,,,,,,,,,,,,,,,,,,,,,,,,,,,,,,,,,
Alloy 4_M75_A1,Alloy 4,Morrow et al 75,10.1007/BF02658405,,Sung and Poirier 98,10.1016/S0921-5093(97)00699-0,,0,,,,,,,,,,,0,Alloy 4_M75_0,γ,A1,,,,,,,,,,,,,,,,,,,,,,,,,,,,,,,,,,,,,,,,,,,,,,,,,,,,,,,,,,,,,,,,,,,,,,,,,,,,,,,,,,,,,,,,,,,,,,,,,,,,,,,,,,,,,,,,,,,,,,,,,,,,,,,,,,,,,,,,,,,,,,,,,,,,,,,,,,,,,,,,,,,,,,,,,,,,,,,,,,,,,,,,,,,,,,,,,,,,,,,,,,,,,,,,,,,,,
Alloy 4_M75_L1_2,Alloy 4,Morrow et al 75,10.1007/BF02658405,,Sung and Poirier 98,10.1016/S0921-5093(97)00699-0,,0,,,,,,,,,,,0,Alloy 4_M75_0,γ',L1_2,,,,,,,,,,,,,,,,,,,,,,,,,,,,,,,,,,,,,,,,,,,,,,,,,,,,,,,,,,,,,,,,,,,,,,,,,,,,,,,,,,,,,,,,,,,,,,,,,,,,,,,,,,,,,,,,,,,,,,,,,,,,,,,,,,,,,,,,,,,,,,,,,,,,,,,,,,,,,,,,,,,,,,,,,,,,,,,,,,,,,,,,,,,,,,,,,,,,,,,,,,,,,,,,,,,,,
Alloy 5_M75_0,Alloy 5,Morrow et al 75,10.1007/BF02658405,,Sung and Poirier 98,10.1016/S0921-5093(97)00699-0,,1,γ,Alloy 5_M75_A1,,,,γ',Alloy 5_M75_L1_2,,,,0,,,,exp,,1230,24,0,0,0,0,1175,1,0,0,0,0,0.8056925595,0.1336429458,0,0,0,0.06066449463,0,0,0,0,0,0,0.7606,0.1506,0,0,0,0.0888,0,0,0,0,0,0,,,,,,,,,,,,,,,,,,,,,,,,,,,,,,,,,,,,,,,,,,,,,,,,,,,,,,,,,,,,,,,,,,,,,,,,,,,,,,,,,,,,,,,,,,,,,,,,,,,,,,,,,,,,,,,,,,,,,,,,,,,,,,,,,,,,,,,,,,,,,,,,,,,,,,,,,,,,,,,,,,,,,,,,,,,,,,,
Alloy 5_M75_A1,Alloy 5,Morrow et al 75,10.1007/BF02658405,,Sung and Poirier 98,10.1016/S0921-5093(97)00699-0,,0,,,,,,,,,,,0,Alloy 5_M75_0,γ,A1,,,,,,,,,,,,,,,,,,,,,,,,,,,,,,,,,,,,,,,,,,,,,,,,,,,,,,,,,,,,,,,,,,,,,,,,,,,,,,,,,,,,,,,,,,,,,,,,,,,,,,,,,,,,,,,,,,,,,,,,,,,,,,,,,,,,,,,,,,,,,,,,,,,,,,,,,,,,,,,,,,,,,,,,,,,,,,,,,,,,,,,,,,,,,,,,,,,,,,,,,,,,,,,,,,,,,
Alloy 5_M75_L1_2,Alloy 5,Morrow et al 75,10.1007/BF02658405,,Sung and Poirier 98,10.1016/S0921-5093(97)00699-0,,0,,,,,,,,,,,0,Alloy 5_M75_0,γ',L1_2,,,,,,,,,,,,,,,,,,,,,,,,,,,,,,,,,,,,,,,,,,,,,,,,,,,,,,,,,,,,,,,,,,,,,,,,,,,,,,,,,,,,,,,,,,,,,,,,,,,,,,,,,,,,,,,,,,,,,,,,,,,,,,,,,,,,,,,,,,,,,,,,,,,,,,,,,,,,,,,,,,,,,,,,,,,,,,,,,,,,,,,,,,,,,,,,,,,,,,,,,,,,,,,,,,,,,
