Repository: PatLT/palmistry

File: alloy_spreadsheet_v2.csv (part 4 of 7)
eep strain,Primary creep rate,Elongation / rupture strain,Min. secondary creep rate,Temp,Stress,LMP at 1% creep,LMP at rupture,Time for 1% creep,Rupture life,Primary creep strain,Primary creep rate,Elongation / rupture strain,Min. secondary creep rate,Temperature,Frequency,Max stress,Cycles to failure,Temperature,Frequency,Max stress,Cycles to failure,Temperature,Frequency,Max stress,Cycles to failure,Temperature,Frequency,Max stress,Cycles to failure,Temp,Value,Temp,Value,Temp,Value,Temp,Value
,,,,,,,,,,,,,(nm),,,,,(nm),,,,,,,(ºC),(hrs),(ºC),(hrs),(ºC),(hrs),(ºC),(hrs),(ºC),(hrs),(ºC),(hrs),,,,,,,,,,,,,,,,,,,,,,,,,,,,,,,,,,,,,,,,,,,,,,,,,(g/cm^3),(Å),(%),(Å),(%),(ºC),(MPa),(MPa),(MPa),%,(GPa),(GPa),-,(ºC),(MPa),(MPa),(MPa),%,(GPa),(GPa),-,(ºC),(MPa),(MPa),(MPa),%,(GPa),(GPa),-,(ºC),(MPa),(MPa),(MPa),%,(GPa),(GPa),-,(ºC),(MPa),,,(hrs),(hrs),(%),(x10^-6 s^-1),(%),(x10^-8 s^-1),(ºC),(MPa),,,(hrs),(hrs),(%),(x10^-6 s^-1),(%),(x10^-8 s^-1),(ºC),(MPa),,,(hrs),(hrs),(%),(x10^-6 s^-1),(%),(x10^-8 s^-1),(ºC),(MPa),,,(hrs),(hrs),(%),(x10^-6 s^-1),(%),(x10^-8 s^-1),(ºC),(MPa),,,(hrs),(hrs),(%),(x10^-6 s^-1),(%),(x10^-8 s^-1),(ºC),(MPa),,,(hrs),(hrs),(%),(x10^-6 s^-1),(%),(x10^-8 s^-1),(ºC),(MPa),,,(hrs),(hrs),(%),(x10^-6 s^-1),(%),(x10^-8 s^-1),(ºC),(MPa),,,(hrs),(hrs),(%),(x10^-6 s^-1),(%),(x10^-8 s^-1),(ºC),(MPa),,,(hrs),(hrs),(%),(x10^-6 s^-1),(%),(x10^-8 s^-1),(ºC),(Hz),(MPa),,(ºC),(Hz),(MPa),,(ºC),(Hz),(MPa),,(ºC),(Hz),(MPa),,(ºC),(mJ/m^2),(ºC),(mJ/m^2),(ºC),(mJ/m^2),(ºC),(mJ/m^2)
Alloy 9_M75_0,Alloy 9,Morrow et al 75,10.1007/BF02658405,,Sung and Poirier 98,10.1016/S0921-5093(97)00699-0,,1,γ,Alloy 9_M75_A1,,,,γ',Alloy 9_M75_L1_2,,,,0,,,,exp,,1230,24,0,0,0,0,1175,1,0,0,0,0,0.794249586,0.1257531292,0,0,0,0.07999728473,0,0,0,0,0,0,0.7434,0.1405,0,0,0,0.1161,0,0,0,0,0,0,,,,,,,,,,,,,,,,,,,,,,,,,,,,,,,,,,,,,,,,,,,,,,,,,,,,,,,,,,,,,,,,,,,,,,,,,,,,,,,,,,,,,,,,,,,,,,,,,,,,,,,,,,,,,,,,,,,,,,,,,,,,,,,,,,,,,,,,,,,,,,,,,,,,,,,,,,,,,,,,,,,,,,,,,,,,,,,
Alloy 9_M75_A1,Alloy 9,Morrow et al 75,10.1007/BF02658405,,Sung and Poirier 98,10.1016/S0921-5093(97)00699-0,,0,,,,,,,,,,,0,Alloy 9_M75_0,γ,A1,,,,,,,,,,,,,,,,,,,,,,,,,,,,,,,,,,,,,,,,,,,,,,,,,,,,,,,,,,,,,,,,,,,,,,,,,,,,,,,,,,,,,,,,,,,,,,,,,,,,,,,,,,,,,,,,,,,,,,,,,,,,,,,,,,,,,,,,,,,,,,,,,,,,,,,,,,,,,,,,,,,,,,,,,,,,,,,,,,,,,,,,,,,,,,,,,,,,,,,,,,,,,,,,,,,,,
Alloy 9_M75_L1_2,Alloy 9,Morrow et al 75,10.1007/BF02658405,,Sung and Poirier 98,10.1016/S0921-5093(97)00699-0,,0,,,,,,,,,,,0,Alloy 9_M75_0,γ',L1_2,,,,,,,,,,,,,,,,,,,,,,,,,,,,,,,,,,,,,,,,,,,,,,,,,,,,,,,,,,,,,,,,,,,,,,,,,,,,,,,,,,,,,,,,,,,,,,,,,,,,,,,,,,,,,,,,,,,,,,,,,,,,,,,,,,,,,,,,,,,,,,,,,,,,,,,,,,,,,,,,,,,,,,,,,,,,,,,,,,,,,,,,,,,,,,,,,,,,,,,,,,,,,,,,,,,,,
Alloy 10_M75_0,Alloy 10,Morrow et al 75,10.1007/BF02658405,,Sung and Poirier 98,10.1016/S0921-5093(97)00699-0,,1,γ,Alloy 10_M75_A1,,,,γ',Alloy 10_M75_L1_2,,,,0,,,,exp,,1230,24,0,0,0,0,1175,1,0,0,0,0,0.7818314139,0.124815809,0,0,0,0.08106151084,0,0,0,0.01229126625,0,0,0.7315,0.1394,0,0,0,0.1176,0,0,0,0.0115,0,0,,,,,,,,,,,,,,,,,,,,,,,,,,,,,,,,,,,,,,,,,,,,,,,,,,,,,,,,,,,,,,,,,,,,,,,,,,,,,,,,,,,,,,,,,,,,,,,,,,,,,,,,,,,,,,,,,,,,,,,,,,,,,,,,,,,,,,,,,,,,,,,,,,,,,,,,,,,,,,,,,,,,,,,,,,,,,,,
Alloy 10_M75_A1,Alloy 10,Morrow et al 75,10.1007/BF02658405,,Sung and Poirier 98,10.1016/S0921-5093(97)00699-0,,0,,,,,,,,,,,0,Alloy 10_M75_0,γ,A1,,,,,,,,,,,,,,,,,,,,,,,,,,,,,,,,,,,,,,,,,,,,,,,,,,,,,,,,,,,,,,,,,,,,,,,,,,,,,,,,,,,,,,,,,,,,,,,,,,,,,,,,,,,,,,,,,,,,,,,,,,,,,,,,,,,,,,,,,,,,,,,,,,,,,,,,,,,,,,,,,,,,,,,,,,,,,,,,,,,,,,,,,,,,,,,,,,,,,,,,,,,,,,,,,,,,,
Alloy 10_M75_L1_2,Alloy 10,Morrow et al 75,10.1007/BF02658405,,Sung and Poirier 98,10.1016/S0921-5093(97)00699-0,,0,,,,,,,,,,,0,Alloy 10_M75_0,γ',L1_2,,,,,,,,,,,,,,,,,,,,,,,,,,,,,,,,,,,,,,,,,,,,,,,,,,,,,,,,,,,,,,,,,,,,,,,,,,,,,,,,,,,,,,,,,,,,,,,,,,,,,,,,,,,,,,,,,,,,,,,,,,,,,,,,,,,,,,,,,,,,,,,,,,,,,,,,,,,,,,,,,,,,,,,,,,,,,,,,,,,,,,,,,,,,,,,,,,,,,,,,,,,,,,,,,,,,,
Ni7Co8Cr5.5Al8W5Ta_D84_0,Ni7Co8Cr5.5Al8W5Ta,Decamps et al 84,10.1016/0036-9748(84)90200-X,,,,,1,γ,Ni7Co8Cr5.5Al8W5Ta_D84_A1,,0.4,,γ',Ni7Co8Cr5.5Al8W5Ta_D84_L1_2,,0.6,500,0,,,,exp,,1310,1,0,0,0,0,1050,15,850,24,0,0,0.665,0.08,0.07,0,0,0.055,0.05,0.08,0,0,0,0,0.6282213079,0.09021379823,0.07893707345,0,0,0.08056476053,0.0472346848,0.07482837511,0,0,0,0,,,,,,,,,,,,,,,,,,,,,,,,,,,,,,,,,,,,,,,,,,,,,,,,,,,,,,,,,,,,,,,,,,,,,,,,,,,,,,,,,,,,,,,,,,,,,,,,,,,,,,,,,,,,,,,,,,,,,,,,,,,,,,,,,,,,,,,,,,,,,,,,,,,,,,,,,,,,,,,,,,,,,,,,,,,,,,,
Ni7Co8Cr5.5Al8W5Ta_D84_A1,Ni7Co8Cr5.5Al8W5Ta,Decamps et al 84,10.1016/0036-9748(84)90200-X,,,,,0,,,,,,,,,,,0,Ni7Co8Cr5.5Al8W5Ta_D84_0,γ,A1,,,,,,,,,,,,,,,,,,,,,,,,,,,,,,,,,,,,,,,,,,,,,,,,,,,,,,,,,,,,,,,,,,,,,,,,,,,,,,,,,,,,,,,,,,,,,,,,,,,,,,,,,,,,,,,,,,,,,,,,,,,,,,,,,,,,,,,,,,,,,,,,,,,,,,,,,,,,,,,,,,,,,,,,,,,,,,,,,,,,,,,,,,,,,,,,,,,,,,,,,,,,,,900,24,,,,,,
Ni7Co8Cr5.5Al8W5Ta_D84_L1_2,Ni7Co8Cr5.5Al8W5Ta,Decamps et al 84,10.1016/0036-9748(84)90200-X,,,,,0,,,,,,,,,,,0,Ni7Co8Cr5.5Al8W5Ta_D84_0,γ',L1_2,,,,,,,,,,,,,,,,,,,,,,,,,,,,,,,,,,,,,,,,,,,,,,,,,,,,,,,,,,,,,,,,,,,,,,,,,,,,,,,,,,,,,,,,,,,,,,,,,,,,,,,,,,,,,,,,,,,,,,,,,,,,,,,,,,,,,,,,,,,,,,,,,,,,,,,,,,,,,,,,,,,,,,,,,,,,,,,,,,,,,,,,,,,,,,,,,,,,,,,,,,,,,,,,,,,,,
γMCRe_P01_A1,γMCRe,Pettinari et al 2001,10.1016/S0921-5093(01)01765-8,,,,,0,,,,,,,,,,,0,,γ,A1,,,1330,100,0,0,0,0,0,0,0,0,0,0,0.6849967829,0.2292766088,0,0.0437520811,0,0,0,0.02088163846,0,0.02109288874,0,0,0.656,0.2621,0,0.0419,0,0,0,0.0198,0,0.0202,0,0,,,,,,,,,,,,,,,,,,,,,,,,,,,,,,,,,,,,,,,,,,,,,,,,,,,,,,,,,,,,,,,,,,,,,,,,,,,,,,,,,,,,,,,,,,,,,,,,,,,,,,,,,,,,,,,,,,,,,,,,,,,,,,,,,,,,,,,,,,,,,,,,,,,,,,,,,,,,,,,,,,,,,,,,25,32,350,31,750,30,1050,27
γMCRu_P01_A1,γMCRu,Pettinari et al 2001,10.1016/S0921-5093(01)01765-8,,,,,0,,,,,,,,,,,0,,γ,A1,,,1330,100,0,0,0,0,0,0,0,0,0,0,0.6877574076,0.227997851,0,0,0.04217577302,0,0,0.02087668633,0,0.02119228199,0,0,0.6588,0.2607,0,0,0.0404,0,0,0.0198,0,0.0203,0,0,,,,,,,,,,,,,,,,,,,,,,,,,,,,,,,,,,,,,,,,,,,,,,,,,,,,,,,,,,,,,,,,,,,,,,,,,,,,,,,,,,,,,,,,,,,,,,,,,,,,,,,,,,,,,,,,,,,,,,,,,,,,,,,,,,,,,,,,,,,,,,,,,,,,,,,,,,,,,,,,,,,,,,,,25,31,350,28,750,26,1050,25
AM1_D91_0,AM1,Decamps et al 91,10.1080/01418619108204866,,Decamps and Condat 88,10.1002/pssa.2211090144,,1,γ,AM1_D91_A1,,0.35,,γ',AM1_D91_L1_2,,0.65,450,1,,,,sc,Heat treatment specified as “standard solution and precipitation heat treatment” - took standard listed in Durand-Charre 97 (table 6.1-2),1300,3,0,0,0,0,1100,5,870,16,0,0,0.64,0.075,0.065,0,0,0.053,0.08,0.055,0.012,0.02,0,0,0.6062022498,0.08479901293,0.07349247787,0,0,0.07784036311,0.07577528122,0.05158050262,0.01136629218,0.01894382031,0,0,,,,,,,,,,,,,,,,,,,,,,,,,,,,,,,,,,,,,,,,,,,,,,,,,,,,,,,,,,,,,,,,,,,,,,,,,,,,,,,,,,,,,,,,,,,,,,,,,,,,,,,,,,,,,,,,,,,,,,,,,,,,,,,,,,,,,,,,,,,,,,,,,,,,,,,,,,,,,,,,,,,,,,,,,,,,,,,
AM1_D91_A1,AM1,Decamps et al 91,10.1080/01418619108204866,,Decamps and Condat 88,10.1002/pssa.2211090144,,0,,,,,,,,,,,0,AM1_D91_0,γ,A1,,,,,,,,,,,,,,,,,,,,,,,,,,,,,,,,,,,,,,,,,,,,,,,,,,,,,,,,,,,,,,,,,,,,,,,,,,,,,,,,,,,,,,,,,,,,,,,,,,,,,,,,,,,,,,,,,,,,,,,,,,,,,,,,,,,,,,,,,,,,,,,,,,,,,,,,,,,,,,,,,,,,,,,,,,,,,,,,,,,,,,,,,,,,,,,,,,,,,,,,,,,,,,950,20,,,,,,
AM1_D91_L1_2,AM1,Decamps et al 91,10.1080/01418619108204866,,Decamps and Condat 88,10.1002/pssa.2211090144,,0,,,,,,,,,,,0,AM1_D91_0,γ',L1_2,,,,,,,,,,,,,,,,,,,,,,,,,,,,,,,,,,,,,,,,,,,,,,,,,,,,,,,,,,,,,,,,,,,,,,,,,,,,,,,,,,,,,,,,,,,,,,,,,,,,,,,,,,,,,,,,,,,,,,,,,,,,,,,,,,,,,,,,,,,,,,,,,,,,,,,,,,,,,,,,,,,,,,,,,,,,,,,,,,,,,,,,,,,,,,,,,,,,,,,,,,,,,,,,,,,,,
AM3_D91_0,AM3,Decamps et al 91,10.1080/01418619108204866,,,,,1,γ,AM3_D91_A1,,0.35,,γ',AM3_D91_L1_2,,0.65,450,1,,,,sc,Heat treatment specified as “standard solution and precipitation heat treatment” - took standard listed in Durand-Charre 97 (table 6.1-2),1300,3,0,0,0,0,1050,16,850,24,0,0,0.695,0.065,0.05,0,0,0.06,0.042,0.045,0.02,0.023,0,0,0.6588528126,0.07355444453,0.05658034194,0,0,0.08819546691,0.03981556565,0.04223781307,0.01895979317,0.02180376214,0,0,,,,,,,,,,,,,,,,,,,,,,,,,,,,,,,,,,,,,,,,,,,,,,,,,,,,,,,,,,,,,,,,,,,,,,,,,,,,,,,,,,,,,,,,,,,,,,,,,,,,,,,,,,,,,,,,,,,,,,,,,,,,,,,,,,,,,,,,,,,,,,,,,,,,,,,,,,,,,,,,,,,,,,,,,,,,,,,
AM3_D91_A1,AM3,Decamps et al 91,10.1080/01418619108204866,,,,,0,,,,,,,,,,,0,AM3_D91_0,γ,A1,,,,,,,,,,,,,,,,,,,,,,,,,,,,,,,,,,,,,,,,,,,,,,,,,,,,,,,,,,,,,,,,,,,,,,,,,,,,,,,,,,,,,,,,,,,,,,,,,,,,,,,,,,,,,,,,,,,,,,,,,,,,,,,,,,,,,,,,,,,,,,,,,,,,,,,,,,,,,,,,,,,,,,,,,,,,,,,,,,,,,,,,,,,,,,,,,,,,,,,,,,,,,,760,25,,,,,,
AM3_D91_L1_2,AM3,Decamps et al 91,10.1080/01418619108204866,,,,,0,,,,,,,,,,,0,AM3_D91_0,γ',L1_2,,,,,,,,,,,,,,,,,,,,,,,,,,,,,,,,,,,,,,,,,,,,,,,,,,,,,,,,,,,,,,,,,,,,,,,,,,,,,,,,,,,,,,,,,,,,,,,,,,,,,,,,,,,,,,,,,,,,,,,,,,,,,,,,,,,,,,,,,,,,,,,,,,,,,,,,,,,,,,,,,,,,,,,,,,,,,,,,,,,,,,,,,,,,,,,,,,,,,,,,,,,,,,,,,,,,,
PWA 1480_Dk)_0,PWA 1480,Durand-Charre 97 (Book),,,Blavette et al 86,10.1016/0036-9748(86)90103-1,,1,γ,PWA 1480_Dk)_A1,0.2826111556,0.2888089836,,γ',PWA 1480_Dk)_L1_2,0.7173888444,0.7111910164,,1,,,,sc,,1300,15,0,0,0,0,1100,4,850,48,0,0,0.6931509858,0.1048921588,0.04624953921,0,0,0.07784650545,0.04320133735,0.01429159715,0.02036787617,0,0,0,0.6466,0.1168,0.0515,0,0,0.1126,0.0403,0.0132,0.019,0,0,0,,,,,,,,,,,,,,,,,,,,,,,,,,,,,,,,,,,,,,,,,,,,,,,,,,,,,,,,,,,,,,850,500,,,,356,,,,,,,,,,,,,,,,,,,,,,,,,,,,,,,,,,,,,,,,,,,,,,,,,,,,,,,,,,,,,,,,,,,,,,,,,,,,,,,,,,,,,,,,,,,,,,,,,,,,,,,,,,,,
PWA 1480_Dk)_A1,PWA 1480,Durand-Charre 97 (Book),,,Blavette et al 86,10.1016/0036-9748(86)90103-1,,0,,,,,,,,,,,0,PWA 1480_Dk)_0,γ,A1,,,,,,,,,,,,,,,0.5372303661,0.3109110305,0.10059155,0,0,0.01962361138,0.006107369164,0.02368205004,0.001854022782,0,0,0,0.4926,0.3403,0.1101,0,0,0.0279,0.0056,0.0215,0.0017,0,0,0,,,,,,,,,,,,,,,,,,,,,,,,,,,,,,,,,,,,,,,,,,,,,,,,,,,,,,,,,,,,,,,,,,,,,,,,,,,,,,,,,,,,,,,,,,,,,,,,,,,,,,,,,,,,,,,,,,,,,,,,,,,,,,,,,,,,,,,,,,,,,,,,,,,,,,,,,,,,,,,,,,,,,,,,,,,,,,,
PWA 1480_Dk)_L1_2,PWA 1480,Durand-Charre 97 (Book),,,Blavette et al 86,10.1016/0036-9748(86)90103-1,,0,,,,,,,,,,,0,PWA 1480_Dk)_0,γ',L1_2,,,,,,,,,,,,,,,0.7490638145,0.01942533736,0.02775048194,0,0,0.106128031,0.04904711709,0.0181311258,0.03045409231,0,0,0,0.701,0.0217,0.031,0,0,0.154,0.0459,0.0168,0.0285,0,0,0,,,,,,,,,,,,,,,,,,,,,,,,,,,,,,,,,,,,,,,,,,,,,,,,,,,,,,,,,,,,,,,,,,,,,,,,,,,,,,,,,,,,,,,,,,,,,,,,,,,,,,,,,,,,,,,,,,,,,,,,,,,,,,,,,,,,,,,,,,,,,,,,,,,,,,,,,,,,,,,,,,,,,,,,,,,,,,,
PWA 1480-Re_Dk)_0,PWA 1480-Re,Durand-Charre 97 (Book),,,Blavette et al 86,10.1016/0036-9748(86)90103-1,,1,γ,PWA 1480-Re_Dk)_A1,0.272638925,0.2806138079,,γ',PWA 1480-Re_Dk)_L1_2,0.727361075,0.7193861921,,1,,,,sc,,1300,15,0,0,0,0,1100,4,850,48,0,0,0.6933561447,0.1049069804,0.04625607442,0.01404509896,0,0.07785750541,0.04320744183,0,0.02037075421,0,0,0,0.6467,0.1168,0.0515,0.0131,0,0.1126,0.0403,0,0.019,0,0,0,,,,,,,,,,,,,,,,,,,,,,,,,,,,,,,,,,,,,,,,,,,,,,,,,,,,,,,,,,,,,,850,500,,,,497,,,,,,,,,,,,,,,,,,,,,,,,,,,,,,,,,,,,,,,,,,,,,,,,,,,,,,,,,,,,,,,,,,,,,,,,,,,,,,,,,,,,,,,,,,,,,,,,,,,,,,,,,,,,
PWA 1480-Re_Dk)_A1,PWA 1480-Re,Durand-Charre 97 (Book),,,Blavette et al 86,10.1016/0036-9748(86)90103-1,,0,,,,,,,,,,,0,PWA 1480-Re_Dk)_0,γ,A1,,,,,,,,,,,,,,,0.5213799385,0.3127557676,0.1005351679,0.04047540431,0,0.01787144171,0.003600238119,0,0.003382041869,0,0,0,0.4779,0.3422,0.11,0.0371,0,0.0254,0.0033,0,0.0031,0,0,0,,,,,,,,,,,,,,,,,,,,,,,,,,,,,,,,,,,,,,,,,,,,,,,,,,,,,,,,,,,,,,,,,,,,,,,,,,,,,,,,,,,,,,,,,,,,,,,,,,,,,,,,,,,,,,,,,,,,,,,,,,,,,,,,,,,,,,,,,,,,,,,,,,,,,,,,,,,,,,,,,,,,,,,,,,,,,,,
PWA 1480-Re_Dk)_L1_2,PWA 1480-Re,Durand-Charre 97 (Book),,,Blavette et al 86,10.1016/0036-9748(86)90103-1,,0,,,,,,,,,,,0,PWA 1480-Re_Dk)_0,γ',L1_2,,,,,,,,,,,,,,,0.7466856189,0.02065123026,0.02574698838,0.008110348297,0,0.1056435238,0.06018732158,0,0.03297496874,0,0,0,0.6997,0.0231,0.0288,0.0076,0,0.1535,0.0564,0,0.0309,0,0,0,,,,,,,,,,,,,,,,,,,,,,,,,,,,,,,,,,,,,,,,,,,,,,,,,,,,,,,,,,,,,,,,,,,,,,,,,,,,,,,,,,,,,,,,,,,,,,,,,,,,,,,,,,,,,,,,,,,,,,,,,,,,,,,,,,,,,,,,,,,,,,,,,,,,,,,,,,,,,,,,,,,,,,,,,,,,,,,
CMSX-2_Dk)_0,CMSX-2,Durand-Charre 97 (Book),,,Blavette et al 86,10.1016/0036-9748(86)90103-1,,1,γ,CMSX-2_Dk)_A1,0.3054585805,0.32,,γ',CMSX-2_Dk)_L1_2,0.6945414195,0.68,,1,,,,sc,,1300,15,0,0,0,0,1100,4,850,48,0,0,0.7211077818,0.08272380935,0.04557884506,0,0,0.08433654745,0.02131300291,0.02823233279,0.01338756464,0.003320116031,0,0,0.6733,0.0922,0.0508,0,0,0.1221,0.0199,0.0261,0.0125,0.0031,0,0,,,,,,,,,,,,,,,,,,,,,,,,,,,,,,,,,,,,,,,,,,,,,,,,,,,,,,,,,,,,,,850,500,,,,382,,,,,950,240,,,,390,,,,,,,,,,,,,,,,,,,,,,,,,,,,,,,,,,,,,,,,,,,,,,,,,,,,,,,,,,,,,,,,,,,,,,,,,,,,,,,,,,,,,,,,,,,,,,,,,,
CMSX-2_Dk)_A1,CMSX-2,Durand-Charre 97 (Book),,,Blavette et al 86,10.1016/0036-9748(86)90103-1,,0,,,,,,,,,,,0,CMSX-2_Dk)_0,γ,A1,,,,,,,,,,,,,,,0.6381765813,0.2287403704,0.07714381119,0,0,0.0214074473,0.001070766076,0.0270364273,0.006424596456,0,0,0,0.596,0.255,0.086,0,0,0.031,0.001,0.025,0.006,0,0,0,,,,,,,,,,,,,,,,,,,,,,,,,,,,,,,,,,,,,,,,,,,,,,,,,,,,,,,,,,,,,,,,,,,,,,,,,,,,,,,,,,,,,,,,,,,,,,,,,,,,,,,,,,,,,,,,,,,,,,,,,,,,,,,,,,,,,,,,,,,,,,,,,,,,,,,,,,,,,,,,,,,,,,,,,,,,,,,
CMSX-2_Dk)_L1_2,CMSX-2,Durand-Charre 97 (Book),,,Blavette et al 86,10.1016/0036-9748(86)90103-1,,0,,,,,,,,,,,0,CMSX-2_Dk)_0,γ',L1_2,,,,,,,,,,,,,,,0.7581825193,0.02162240153,0.02882986871,0,0,0.1158269732,0.03226308593,0.02606817221,0.01720697916,0,0,0,0.705,0.024,0.032,0,0,0.167,0.03,0.024,0.016,0,0,0,,,,,,,,,,,,,,,,,,,,,,,,,,,,,,,,,,,,,,,,,,,,,,,,,,,,,,,,,,,,,,,,,,,,,,,,,,,,,,,,,,,,,,,,,,,,,,,,,,,,,,,,,,,,,,,,,,,,,,,,,,,,,,,,,,,,,,,,,,,,,,,,,,,,,,,,,,,,,,,,,,,,,,,,,,,,,,,
CMSX-2-4Re_Dk)_0,CMSX-2-4Re,Durand-Charre 97 (Book),,,Blavette et al 86,10.1016/0036-9748(86)90103-1,,1,γ,CMSX-2-4Re_Dk)_A1,0.3345128825,0.3376195901,,γ',CMSX-2-4Re_Dk)_L1_2,0.6654871175,0.6623804099,,1,,,,sc,,1300,15,0,0,0,0,1100,4,850,48,0,0,0.7214230423,0.08273539922,0.0455852308,0.01381790237,0,0.08434836327,0.02131598893,0.01406405161,0.01338944028,0.00332058119,0,0,0.6735,0.0922,0.0508,0.0129,0,0.1221,0.0199,0.013,0.0125,0.0031,0,0,,,,,,,,,,,,,,,,,,,,,,,,,,,,,,,,,,,,,,,,,,,,,,,,,,,,,,,,,,,,,,850,500,,,,498,,,,,950,240,,,,646,,,,,,,,,,,,,,,,,,,,,,,,,,,,,,,,,,,,,,,,,,,,,,,,,,,,,,,,,,,,,,,,,,,,,,,,,,,,,,,,,,,,,,,,,,,,,,,,,,
CMSX-2-4Re_Dk)_A1,CMSX-2-4Re,Durand-Charre 97 (Book),,,Blavette et al 86,10.1016/0036-9748(86)90103-1,,0,,,,,,,,,,,0,CMSX-2-4Re_Dk)_0,γ,A1,,,,,,,,,,,,,,,0.6453616099,0.1963861463,0.06802801788,0.03066536126,0,0.03190478086,0.00555609333,0.01964048764,0.002457502819,0,0,0,0.604,0.2194,0.076,0.0287,0,0.0463,0.0052,0.0182,0.0023,0,0,0,,,,,,,,,,,,,,,,,,,,,,,,,,,,,,,,,,,,,,,,,,,,,,,,,,,,,,,,,,,,,,,,,,,,,,,,,,,,,,,,,,,,,,,,,,,,,,,,,,,,,,,,,,,,,,,,,,,,,,,,,,,,,,,,,,,,,,,,,,,,,,,,,,,,,,,,,,,,,,,,,,,,,,,,,,,,,,,
CMSX-2-4Re_Dk)_L1_2,CMSX-2-4Re,Durand-Charre 97 (Book),,,Blavette et al 86,10.1016/0036-9748(86)90103-1,,0,,,,,,,,,,,0,CMSX-2-4Re_Dk)_0,γ',L1_2,,,,,,,,,,,,,,,0.7548807903,0.02918037659,0.02954174348,0.004421444629,0,0.1197628348,0.03224419376,0.009802515392,0.02016610111,0,0,0,0.7,0.0323,0.0327,0.0041,0,0.1722,0.0299,0.009,0.0187,0,0,0,,,,,,,,,,,,,,,,,,,,,,,,,,,,,,,,,,,,,,,,,,,,,,,,,,,,,,,,,,,,,,,,,,,,,,,,,,,,,,,,,,,,,,,,,,,,,,,,,,,,,,,,,,,,,,,,,,,,,,,,,,,,,,,,,,,,,,,,,,,,,,,,,,,,,,,,,,,,,,,,,,,,,,,,,,,,,,,
C17_O04_0,C17,Ofori et al 04,,Superalloys 2004 conf. proc.,,,,1,γ,C17_O04_A1,,,,γ',C17_O04_L1_2,,,500,0,,,,exp,,1365,8,0,0,0,0,1150,4,0,0,0,0,0.7069670498,0,0.1162871026,0.02152106696,0,0.09785015143,0.02259712031,0.03477750895,0,0,0,0,0.657,0,0.129,0.02,0,0.141,0.021,0.032,0,0,0,0,,,,,,,,,,,,,1.03,,2.27,6.58,,0.47,0.4,1.48,,,,,,,,,,,,,,,,,,,,,,,,,,,,,,,,,,,,,,,,,,,,,,,,,,,,,,,,,,,,,,,,,,,,,,,,,,,,,,,,,,,,,,,,,,,,,,,,,,,,,,,,,,,,,,,,,,,,,,,,,,,,,,,,,,,,,,,,,,,,,,,,,,,,,,,,,,,
C17_O04_A1,C17,Ofori et al 04,,Superalloys 2004 conf. proc.,,,,0,,,,,,,,,,,0,C17_O04_0,γ,A1,,,,,,,,,,,,,,,,,,,,,,,,,,,,,,,,,,,,,,,,,,,,,,,,,,,,,,,,,,,,,,,,,,,,,,,,,,,,,,,,,,,,,,,,,,,,,,,,,,,,,,,,,,,,,,,,,,,,,,,,,,,,,,,,,,,,,,,,,,,,,,,,,,,,,,,,,,,,,,,,,,,,,,,,,,,,,,,,,,,,,,,,,,,,,,,,,,,,,,,,,,,,,,,,,,,,,
C17_O04_L1_2,C17,Ofori et al 04,,Superalloys 2004 conf. proc.,,,,0,,,,,,,,,,,0,C17_O04_0,γ',L1_2,,,,,,,,,,,,,,,,,,,,,,,,,,,,,,,,,,,,,,,,,,,,,,,,,,,,,,,,,,,,,,,,,,,,,,,,,,,,,,,,,,,,,,,,,,,,,,,,,,,,,,,,,,,,,,,,,,,,,,,,,,,,,,,,,,,,,,,,,,,,,,,,,,,,,,,,,,,,,,,,,,,,,,,,,,,,,,,,,,,,,,,,,,,,,,,,,,,,,,,,,,,,,,,,,,,,,
C17+1Ru_O04_0,C17+1Ru,Ofori et al 04,,Superalloys 2004 conf. proc.,,,,1,γ,C17+1Ru_O04_A1,,,,γ',C17+1Ru_O04_L1_2,,,500,0,,,,exp,,1365,8,0,0,0,0,1150,4,0,0,0,0,0.698294545,0,0.1151975648,0.021485986,0.010742993,0.09699780683,0.0225602853,0.03472081899,0,0,0,0,0.65,0,0.128,0.02,0.01,0.14,0.021,0.032,0,0,0,0,,,,,,,,,,,,,0.92,,2.27,4.61,1.49,0.45,0.37,1.21,,,,,,,,,,,,,,,,,,,,,,,,,,,,,,,,,,,,,,,,,,,,,,,,,,,,,,,,,,,,,,,,,,,,,,,,,,,,,,,,,,,,,,,,,,,,,,,,,,,,,,,,,,,,,,,,,,,,,,,,,,,,,,,,,,,,,,,,,,,,,,,,,,,,,,,,,,,
C17+1Ru_O04_A1,C17+1Ru,Ofori et al 04,,Superalloys 2004 conf. proc.,,,,0,,,,,,,,,,,0,C17+1Ru_O04_0,γ,A1,,,,,,,,,,,,,,,,,,,,,,,,,,,,,,,,,,,,,,,,,,,,,,,,,,,,,,,,,,,,,,,,,,,,,,,,,,,,,,,,,,,,,,,,,,,,,,,,,,,,,,,,,,,,,,,,,,,,,,,,,,,,,,,,,,,,,,,,,,,,,,,,,,,,,,,,,,,,,,,,,,,,,,,,,,,,,,,,,,,,,,,,,,,,,,,,,,,,,,,,,,,,,,,,,,,,,
C17+1Ru_O04_L1_2,C17+1Ru,Ofori et al 04,,Superalloys 2004 conf. proc.,,,,0,,,,,,,,,,,0,C17+1Ru_O04_0,γ',L1_2,,,,,,,,,,,,,,,,,,,,,,,,,,,,,,,,,,,,,,,,,,,,,,,,,,,,,,,,,,,,,,,,,,,,,,,,,,,,,,,,,,,,,,,,,,,,,,,,,,,,,,,,,,,,,,,,,,,,,,,,,,,,,,,,,,,,,,,,,,,,,,,,,,,,,,,,,,,,,,,,,,,,,,,,,,,,,,,,,,,,,,,,,,,,,,,,,,,,,,,,,,,,,,,,,,,,,
C17+3Ru_O04_0,C17+3Ru,Ofori et al 04,,Superalloys 2004 conf. proc.,,,,1,γ,C17+3Ru_O04_A1,,,,γ',C17+3Ru_O04_L1_2,,,500,0,,,,exp,,1365,8,0,0,0,0,1150,4,0,0,0,0,0.6846655071,0,0.1125529976,0.02042173412,0.03224484335,0.09496600533,0.02149656223,0.03365235023,0,0,0,0,0.637,0,0.125,0.019,0.03,0.137,0.02,0.031,0,0,0,0,,,,,,,,,,,,,0.96,,2.14,2.95,1.32,0.52,0.36,1.03,,,,,,,,,,,,,,,,,,,,,,,,,,,,,,,,,,,,,,,,,,,,,,,,,,,,,,,,,,,,,,,,,,,,,,,,,,,,,,,,,,,,,,,,,,,,,,,,,,,,,,,,,,,,,,,,,,,,,,,,,,,,,,,,,,,,,,,,,,,,,,,,,,,,,,,,,,,
C17+3Ru_O04_A1,C17+3Ru,Ofori et al 04,,Superalloys 2004 conf. proc.,,,,0,,,,,,,,,,,0,C17+3Ru_O04_0,γ,A1,,,,,,,,,,,,,,,,,,,,,,,,,,,,,,,,,,,,,,,,,,,,,,,,,,,,,,,,,,,,,,,,,,,,,,,,,,,,,,,,,,,,,,,,,,,,,,,,,,,,,,,,,,,,,,,,,,,,,,,,,,,,,,,,,,,,,,,,,,,,,,,,,,,,,,,,,,,,,,,,,,,,,,,,,,,,,,,,,,,,,,,,,,,,,,,,,,,,,,,,,,,,,,,,,,,,,
C17+3Ru_O04_L1_2,C17+3Ru,Ofori et al 04,,Superalloys 2004 conf. proc.,,,,0,,,,,,,,,,,0,C17+3Ru_O04_0,γ',L1_2,,,,,,,,,,,,,,,,,,,,,,,,,,,,,,,,,,,,,,,,,,,,,,,,,,,,,,,,,,,,,,,,,,,,,,,,,,,,,,,,,,,,,,,,,,,,,,,,,,,,,,,,,,,,,,,,,,,,,,,,,,,,,,,,,,,,,,,,,,,,,,,,,,,,,,,,,,,,,,,,,,,,,,,,,,,,,,,,,,,,,,,,,,,,,,,,,,,,,,,,,,,,,,,,,,,,,
C17+5Ru_O04_0,C17+5Ru,Ofori et al 04,,Superalloys 2004 conf. proc.,,,,1,γ,C17+5Ru_O04_A1,,,,γ',C17+5Ru_O04_L1_2,,,500,0,,,,exp,,1365,8,0,0,0,0,1150,4,0,0,0,0,0.6689815928,0,0.1104695859,0.02036963183,0.05360429429,0.09264947509,0.02144171772,0.03248370238,0,0,0,0,0.624,0,0.123,0.019,0.05,0.134,0.02,0.03,0,0,0,0,,,,,,,,,,,,,0.96,,1.65,2.4,1.24,0.62,0.51,1.02,,,,,,,,,,,,,,,,,,,,,,,,,,,,,,,,,,,,,,,,,,,,,,,,,,,,,,,,,,,,,,,,,,,,,,,,,,,,,,,,,,,,,,,,,,,,,,,,,,,,,,,,,,,,,,,,,,,,,,,,,,,,,,,,,,,,,,,,,,,,,,,,,,,,,,,,,,,
C17+5Ru_O04_A1,C17+5Ru,Ofori et al 04,,Superalloys 2004 conf. proc.,,,,0,,,,,,,,,,,0,C17+5Ru_O04_0,γ,A1,,,,,,,,,,,,,,,,,,,,,,,,,,,,,,,,,,,,,,,,,,,,,,,,,,,,,,,,,,,,,,,,,,,,,,,,,,,,,,,,,,,,,,,,,,,,,,,,,,,,,,,,,,,,,,,,,,,,,,,,,,,,,,,,,,,,,,,,,,,,,,,,,,,,,,,,,,,,,,,,,,,,,,,,,,,,,,,,,,,,,,,,,,,,,,,,,,,,,,,,,,,,,,,,,,,,,
C17+5Ru_O04_L1_2,C17+5Ru,Ofori et al 04,,Superalloys 2004 conf. proc.,,,,0,,,,,,,,,,,0,C17+5Ru_O04_0,γ',L1_2,,,,,,,,,,,,,,,,,,,,,,,,,,,,,,,,,,,,,,,,,,,,,,,,,,,,,,,,,,,,,,,,,,,,,,,,,,,,,,,,,,,,,,,,,,,,,,,,,,,,,,,,,,,,,,,,,,,,,,,,,,,,,,,,,,,,,,,,,,,,,,,,,,,,,,,,,,,,,,,,,,,,,,,,,,,,,,,,,,,,,,,,,,,,,,,,,,,,,,,,,,,,,,,,,,,,,
Ni-19.5Al_O04_0,Ni-19.5Al,Ofori et al 04,,Superalloys 2004 conf. proc.,,,,1,γ,Ni-19.5Al_O04_A1,,,,γ',Ni-19.5Al_O04_L1_2,,,,1,,,,pc,,1365,8,0,0,0,0,1150,4,0,0,0,0,0.8648844304,0,0,0,0,0.1351155696,0,0,0,0,0,0,0.805,0,0,0,0,0.195,0,0,0,0,0,0,,,,,,,,,,,,,-,,,,,0.6,,,,,,,,,,,,,,,,,,,,,,,,,,,,,,,,,,,,,,,,,,,,,,,,,,,,,,,,,,,,,,,,,,,,,,,,,,,,,,,,,,,,,,,,,,,,,,,,,,,,,,,,,,,,,,,,,,,,,,,,,,,,,,,,,,,,,,,,,,,,,,,,,,,,,,,,,,,,,
Ni-19.5Al_O04_A1,Ni-19.5Al,Ofori et al 04,,Superalloys 2004 conf. proc.,,,,0,,,,,,,,,,,0,Ni-19.5Al_O04_0,γ,A1,,,,,,,,,,,,,,,,,,,,,,,,,,,,,,,,,,,,,,,,,,,,,,,,,,,,,,,,,,,,,,,,,,,,,,,,,,,,,,,,,,,,,,,,,,,,,,,,,,,,,,,,,,,,,,,,,,,,,,,,,,,,,,,,,,,,,,,,,,,,,,,,,,,,,,,,,,,,,,,,,,,,,,,,,,,,,,,,,,,,,,,,,,,,,,,,,,,,,,,,,,,,,,,,,,,,,
Ni-19.5Al_O04_L1_2,Ni-19.5Al,Ofori et al 04,,Superalloys 2004 conf. proc.,,,,0,,,,,,,,,,,0,Ni-19.5Al_O04_0,γ',L1_2,,,,,,,,,,,,,,,,,,,,,,,,,,,,,,,,,,,,,,,,,,,,,,,,,,,,,,,,,,,,,,,,,,,,,,,,,,,,,,,,,,,,,,,,,,,,,,,,,,,,,,,,,,,,,,,,,,,,,,,,,,,,,,,,,,,,,,,,,,,,,,,,,,,,,,,,,,,,,,,,,,,,,,,,,,,,,,,,,,,,,,,,,,,,,,,,,,,,,,,,,,,,,,,,,,,,,
Ni-19Al-3Ta_O04_0,Ni-19Al-3Ta,Ofori et al 04,,Superalloys 2004 conf. proc.,,,,1,γ,Ni-19Al-3Ta_O04_A1,,,,γ',Ni-19Al-3Ta_O04_L1_2,,,,1,,,,pc,,1365,8,0,0,0,0,1150,4,0,0,0,0,0.8371827937,0,0,0,0,0.1306590964,0.03215810987,0,0,0,0,0,0.781,0,0,0,0,0.189,0.03,0,0,0,0,0,,,,,,,,,,,,,,,,,,,,,,,,,,,,,,,,,,,,,,,,,,,,,,,,,,,,,,,,,,,,,,,,,,,,,,,,,,,,,,,,,,,,,,,,,,,,,,,,,,,,,,,,,,,,,,,,,,,,,,,,,,,,,,,,,,,,,,,,,,,,,,,,,,,,,,,,,,,,,,,,,,,,,,,,,,,,,,,
Ni-19Al-3Ta_O04_A1,Ni-19Al-3Ta,Ofori et al 04,,Superalloys 2004 conf. proc.,,,,0,,,,,,,,,,,0,Ni-19Al-3Ta_O04_0,γ,A1,,,,,,,,,,,,,,,,,,,,,,,,,,,,,,,,,,,,,,,,,,,,,,,,,,,,,,,,,,,,,,,,,,,,,,,,,,,,,,,,,,,,,,,,,,,,,,,,,,,,,,,,,,,,,,,,,,,,,,,,,,,,,,,,,,,,,,,,,,,,,,,,,,,,,,,,,,,,,,,,,,,,,,,,,,,,,,,,,,,,,,,,,,,,,,,,,,,,,,,,,,,,,,,,,,,,,
Ni-19Al-3Ta_O04_L1_2,Ni-19Al-3Ta,Ofori et al 04,,Superalloys 2004 conf. proc.,,,,0,,,,,,,,,,,0,Ni-19Al-3Ta_O04_0,γ',L1_2,,,,,,,,,,,,,,,0.8104305176,0,0,0,0,0.1463465215,0.04322296094,0,0,0,0,0,0.75,0,0,0,0,0.21,0.04,0,0,0,0,0,,,,,,,,,,,,,,,,,,,,,,,,,,,,,,,,,,,,,,,,,,,,,,,,,,,,,,,,,,,,,,,,,,,,,,,,,,,,,,,,,,,,,,,,,,,,,,,,,,,,,,,,,,,,,,,,,,,,,,,,,,,,,,,,,,,,,,,,,,,,,,,,,,,,,,,,,,,,,,,,,,,,,,,,,,,,,,,
RR2100_T04_0,RR2100,Tin et al 04,,Superalloys 2004 conf. proc.,Reed et al 04,10.1016/j.scriptamat.2004.04.019,,1,γ,RR2100_T04_A1,0.2325045831,0.227,,γ',RR2100_T04_L1_2,0.7674954169,0.773,500,1,,,,sc,Rising HT applied for homogenisation: upto 1365C then as listed,1365,20,0,0,0,0,1140,5,0,0,0,0,0.6804872178,0.02717205745,0.1159341118,0.02378569875,0,0.09761798869,0.02054219437,0.03385085299,0,0,0,0.0006098781094,0.6294,0.03,0.128,0.022,0,0.14,0.019,0.031,0,0,0,0.0006,,,,,,,,,,,,,,,,,,,,,,,,,,,,,,,,,,,,,,,,,,,,,,,,,,,,,,,,,,,,,,,,,,,,,,,,,,,,,,,,,,,,,,,,,,,,,,,,,,,,,,,,,,,,,,,,,,,,,,,,,,,,,,,,,,,,,,,,,,,,,,,,,,,,,,,,,,,,,,,,,,,,,,,,,,,,,,,
RR2100_T04_A1,RR2100,Tin et al 04,,Superalloys 2004 conf. proc.,Reed et al 04,10.1016/j.scriptamat.2004.04.019,,0,,,,,,,,,,,0,RR2100_T04_0,γ,A1,,,,,,,,,,,,,,,0.5288210768,0.08578816435,0.241217194,0.08076070201,0,0.02145882251,0.002584342464,0.03936969789,0,0,0,0,0.4911,0.0951,0.2674,0.075,0,0.0309,0.0024,0.0362,0,0,0,0,,,,,,,,,,,,,,,,,,,,,,,,,,,,,,,,,,,,,,,,,,,,,,,,,,,,,,,,,,,,,,,,,,,,,,,,,,,,,,,,,,,,,,,,,,,,,,,,,,,,,,,,,,,,,,,,,,,,,,,,,,,,,,,,,,,,,,,,,,,,,,,,,,,,,,,,,,,,,,,,,,,,,,,,,,,,,,,
RR2100_T04_L1_2,RR2100,Tin et al 04,,Superalloys 2004 conf. proc.,Reed et al 04,10.1016/j.scriptamat.2004.04.019,,0,,,,,,,,,,,0,RR2100_T04_0,γ',L1_2,,,,,,,,,,,,,,,0.7278801557,0.01255012986,0.0779381253,0.0047765439,0,0.1182495054,0.02724801179,0.03135752808,0,0,0,0,0.6705,0.0138,0.0857,0.0044,0,0.1689,0.0251,0.0286,0,0,0,0,,,,,,,,,,,,,,,,,,,,,,,,,,,,,,,,,,,,,,,,,,,,,,,,,,,,,,,,,,,,,,,,,,,,,,,,,,,,,,,,,,,,,,,,,,,,,,,,,,,,,,,,,,,,,,,,,,,,,,,,,,,,,,,,,,,,,,,,,,,,,,,,,,,,,,,,,,,,,,,,,,,,,,,,,,,,,,,
RR2101_T04_0,RR2101,Tin et al 04,,Superalloys 2004 conf. proc.,Reed et al 04,10.1016/j.scriptamat.2004.04.019,,1,γ,RR2101_T04_A1,0.2318941851,0.224,,γ',RR2101_T04_L1_2,0.7681058149,0.776,500,1,,,,sc,Rising HT applied for homogenisation: upto 1365C then as listed,1365,20,0,0,0,0,1140,5,0,0,0,0,0.6628488617,0.02720248777,0.117877447,0.02381233664,0.0140709262,0.09912341672,0.02056519983,0.03388876297,0,0,0,0.0006105611193,0.6124,0.03,0.13,0.022,0.013,0.142,0.019,0.031,0,0,0,0.0006,,,,,,,,,,,,,,,,,,,,,,,,,,,,,,,,,,,,,,,,,,,,,,,,,,,,,,,,,,,,,,,,,,,,,,,,,,,,,,,,,,,,,,,,,,,,,,,,,,,,,,,,,,,,,,,,,,,,,,,,,,,,,,,,,,,,,,,,,,,,,,,,,,,,,,,,,,,,,,,,,,,,,,,,,,,,,,,
RR2101_T04_A1,RR2101,Tin et al 04,,Superalloys 2004 conf. proc.,Reed et al 04,10.1016/j.scriptamat.2004.04.019,,0,,,,,,,,,,,0,RR2101_T04_0,γ,A1,,,,,,,,,,,,,,,0.4950168819,0.08560616411,0.2401478183,0.0848692568,0.03119402341,0.02136646613,0.002689139949,0.03911024948,0,0,0,0,0.4602,0.095,0.2665,0.0789,0.029,0.0308,0.0025,0.036,0,0,0,0,,,,,,,,,,,,,,,,,,,,,,,,,,,,,,,,,,,,,,,,,,,,,,,,,,,,,,,,,,,,,,,,,,,,,,,,,,,,,,,,,,,,,,,,,,,,,,,,,,,,,,,,,,,,,,,,,,,,,,,,,,,,,,,,,,,,,,,,,,,,,,,,,,,,,,,,,,,,,,,,,,,,,,,,,,,,,,,
RR2101_T04_L1_2,RR2101,Tin et al 04,,Superalloys 2004 conf. proc.,Reed et al 04,10.1016/j.scriptamat.2004.04.019,,0,,,,,,,,,,,0,RR2101_T04_0,γ',L1_2,,,,,,,,,,,,,,,0.7160398689,0.0121622601,0.07978079576,0.005092127983,0.009534197074,0.1156399877,0.02936099326,0.03238976919,0,0,0,0,0.6609,0.0134,0.0879,0.0047,0.0088,0.1655,0.0271,0.0296,0,0,0,0,,,,,,,,,,,,,,,,,,,,,,,,,,,,,,,,,,,,,,,,,,,,,,,,,,,,,,,,,,,,,,,,,,,,,,,,,,,,,,,,,,,,,,,,,,,,,,,,,,,,,,,,,,,,,,,,,,,,,,,,,,,,,,,,,,,,,,,,,,,,,,,,,,,,,,,,,,,,,,,,,,,,,,,,,,,,,,,
Ni-Al-Ru_T04_0,Ni-Al-Ru,Tin et al 04,,Superalloys 2004 conf. proc.,Ofori et al 04,,Superalloys 2004 conf. proc.,1,γ,Ni-Al-Ru_T04_A1,,,,γ',Ni-Al-Ru_T04_L1_2,,,2000,1,,,,pc,phase composition averaged over 3 crystallographic directions,1365,8,0,0,0,0,0,0,0,0,0,0,0.8371827937,0,0,0,0.03215810987,0.1306590964,0,0,0,0,0,0,0.781,0,0,0,0.03,0.189,0,0,0,0,0,0,,,,,,,,,,,,,-,,,1.8,,0.75,,,,,,,,,,,,,,,,,,,,,,,,,,,,,,,,,,,,,,,,,,,,,,,,,,,,,,,,,,,,,,,,,,,,,,,,,,,,,,,,,,,,,,,,,,,,,,,,,,,,,,,,,,,,,,,,,,,,,,,,,,,,,,,,,,,,,,,,,,,,,,,,,,,,,,,,,,,,,
Ni-Al-Ru_T04_A1,Ni-Al-Ru,Tin et al 04,,Superalloys 2004 conf. proc.,Ofori et al 04,,Superalloys 2004 conf. proc.,0,,,,,,,,,,,0,Ni-Al-Ru_T04_0,γ,A1,,,,,,,,,,,,,,,,,,,,,,,,,,,,,,,,,,,,,,,,,,,,,,,,,,,,,,,,,,,,,,,,,,,,,,,,,,,,,,,,,,,,,,,,,,,,,,,,,,,,,,,,,,,,,,,,,,,,,,,,,,,,,,,,,,,,,,,,,,,,,,,,,,,,,,,,,,,,,,,,,,,,,,,,,,,,,,,,,,,,,,,,,,,,,,,,,,,,,,,,,,,,,,,,,,,,,
Ni-Al-Ru_T04_L1_2,Ni-Al-Ru,Tin et al 04,,Superalloys 2004 conf. proc.,Ofori et al 04,,Superalloys 2004 conf. proc.,0,,,,,,,,,,,0,Ni-Al-Ru_T04_0,γ',L1_2,,,,,,,,,,,,,,,0.8058865381,0,0,0,0.02168401825,0.1724294436,0,0,0,0,0,0,0.7433,0,0,0,0.02,0.2466,0,0,0,0,0,0,,,,,,,,,,,,,,,,,,,,,,,,,,,,,,,,,,,,,,,,,,,,,,,,,,,,,,,,,,,,,,,,,,,,,,,,,,,,,,,,,,,,,,,,,,,,,,,,,,,,,,,,,,,,,,,,,,,,,,,,,,,,,,,,,,,,,,,,,,,,,,,,,,,,,,,,,,,,,,,,,,,,,,,,,,,,,,,
IN 100_D70_0,IN 100,Dreshfield 70,,NASA technical note,Kriege and Baris 69,OSTI: 4789116,,1,γ,IN 100_D70_A1,,,,γ',IN 100_D70_L1_2,,,,1,,,,pc,HT “as cast”,0,0,0,0,0,0,0,0,0,0,0,0,0.608,0.098,0.15,0,0,0.056,0,0,0.057,0.031,0,0,0.563554003,0.1084301352,0.1659644926,0,0,0.08048434248,0,0,0.05283318778,0.02873383897,0,0,,,,,,,,,,,,,,,,,,,,,,,,,,,,,,,,,,,,,,,,,,,,,,,,,,,,,,,,,,,,,,,,,,,,,,,,,,,,,,,,,,,,,,,,,,,,,,,,,,,,,,,,,,,,,,,,,,,,,,,,,,,,,,,,,,,,,,,,,,,,,,,,,,,,,,,,,,,,,,,,,,,,,,,,,,,,,,,
IN 100_D70_A1,IN 100,Dreshfield 70,,NASA technical note,Kriege and Baris 69,OSTI: 4789116,,0,,,,,,,,,,,0,IN 100_D70_0,γ,A1,,,,,,,,,,,,,,,0.516,0.22,0.184,0,0,0.023,0,0,0.004,0.053,0,0,0.4729977301,0.2407265543,0.2013349363,0,0,0.03269103004,0,0,0.00366664907,0.04858310018,0,0,,,,,,,,,,,,,,,,,,,,,,,,,,,,,,,,,,,,,,,,,,,,,,,,,,,,,,,,,,,,,,,,,,,,,,,,,,,,,,,,,,,,,,,,,,,,,,,,,,,,,,,,,,,,,,,,,,,,,,,,,,,,,,,,,,,,,,,,,,,,,,,,,,,,,,,,,,,,,,,,,,,,,,,,,,,,,,,
IN 100_D70_L1_2,IN 100,Dreshfield 70,,NASA technical note,Kriege and Baris 69,OSTI: 4789116,,0,,,,,,,,,,,0,IN 100_D70_0,γ',L1_2,,,,,,,,,,,,,,,,,,,,,,,,,,,,,,,,,,,,,,,,,,,,,,,,,,,,,,,,,,,,,,,,,,,,,,,,,,,,,,,,,,,,,,,,,,,,,,,,,,,,,,,,,,,,,,,,,,,,,,,,,,,,,,,,,,,,,,,,,,,,,,,,,,,,,,,,,,,,,,,,,,,,,,,,,,,,,,,,,,,,,,,,,,,,,,,,,,,,,,,,,,,,,,,,,,,,,
Nicrotung_D70_0,Nicrotung,Dreshfield 70,,NASA technical note,Kriege and Baris 69,OSTI: 4789116,,1,γ,Nicrotung_D70_A1,,,,γ',Nicrotung_D70_L1_2,,,,1,,,,pc,HT “as cast”,0,0,0,0,0,0,0,0,0,0,0,0,0.625,0.11,0.099,0,0,0.044,0,0.08,0.042,0,0,0,0.587452575,0.1234176985,0.1110759287,0,0,0.06412640369,0,0.0744505811,0.03947681304,0,0,0,,,,,,,,,,,,,,,,,,,,,,,,,,,,,,,,,,,,,,,,,,,,,,,,,,,,,,,,,,,,,,,,,,,,,,,,,,,,,,,,,,,,,,,,,,,,,,,,,,,,,,,,,,,,,,,,,,,,,,,,,,,,,,,,,,,,,,,,,,,,,,,,,,,,,,,,,,,,,,,,,,,,,,,,,,,,,,,
Nicrotung_D70_A1,Nicrotung,Dreshfield 70,,NASA technical note,Kriege and Baris 69,OSTI: 4789116,,0,,,,,,,,,,,0,Nicrotung_D70_0,γ,A1,,,,,,,,,,,,,,,0.526,0.225,0.149,0,0,0.004,0,0.088,0.008,0,0,0,0.489861536,0.2501278659,0.1656402312,0,0,0.005776157155,0,0.08114384415,0.007450365567,0,0,0,,,,,,,,,,,,,,,,,,,,,,,,,,,,,,,,,,,,,,,,,,,,,,,,,,,,,,,,,,,,,,,,,,,,,,,,,,,,,,,,,,,,,,,,,,,,,,,,,,,,,,,,,,,,,,,,,,,,,,,,,,,,,,,,,,,,,,,,,,,,,,,,,,,,,,,,,,,,,,,,,,,,,,,,,,,,,,,
Nicrotung_D70_L1_2,Nicrotung,Dreshfield 70,,NASA technical note,Kriege and Baris 69,OSTI: 4789116,,0,,,,,,,,,,,0,Nicrotung_D70_0,γ',L1_2,,,,,,,,,,,,,,,,,,,,,,,,,,,,,,,,,,,,,,,,,,,,,,,,,,,,,,,,,,,,,,,,,,,,,,,,,,,,,,,,,,,,,,,,,,,,,,,,,,,,,,,,,,,,,,,,,,,,,,,,,,,,,,,,,,,,,,,,,,,,,,,,,,,,,,,,,,,,,,,,,,,,,,,,,,,,,,,,,,,,,,,,,,,,,,,,,,,,,,,,,,,,,,,,,,,,,
Nimonic 115_D70_0,Nimonic 115,Dreshfield 70,,NASA technical note,Kriege and Baris 69,OSTI: 4789116,,1,γ,Nimonic 115_D70_A1,,,,γ',Nimonic 115_D70_L1_2,,,,1,,,,pc,,1191,1.5,0,0,0,0,1099,6,0,0,0,0,0.582,0.148,0.148,0,0,0.048,0,0,0.039,0.035,0,0,0.5370192968,0.1630123792,0.1630123792,0,0,0.06867514072,0,0,0.03598582917,0.03229497489,0,0,,,,,,,,,,,,,,,,,,,,,,,,,,,,,,,,,,,,,,,,,,,,,,,,,,,,,,,,,,,,,,,,,,,,,,,,,,,,,,,,,,,,,,,,,,,,,,,,,,,,,,,,,,,,,,,,,,,,,,,,,,,,,,,,,,,,,,,,,,,,,,,,,,,,,,,,,,,,,,,,,,,,,,,,,,,,,,,
Nimonic 115_D70_A1,Nimonic 115,Dreshfield 70,,NASA technical note,Kriege and Baris 69,OSTI: 4789116,,0,,,,,,,,,,,0,Nimonic 115_D70_0,γ,A1,,,,,,,,,,,,,,,0.475,0.244,0.205,0,0,0.022,0,0,0.005,0.049,0,0,0.4321796975,0.2650040686,0.2226468609,0,0,0.03103736518,0,0,0.004549259974,0.04458274775,0,0,,,,,,,,,,,,,,,,,,,,,,,,,,,,,,,,,,,,,,,,,,,,,,,,,,,,,,,,,,,,,,,,,,,,,,,,,,,,,,,,,,,,,,,,,,,,,,,,,,,,,,,,,,,,,,,,,,,,,,,,,,,,,,,,,,,,,,,,,,,,,,,,,,,,,,,,,,,,,,,,,,,,,,,,,,,,,,,
Nimonic 115_D70_L1_2,Nimonic 115,Dreshfield 70,,NASA technical note,Kriege and Baris 69,OSTI: 4789116,,0,,,,,,,,,,,0,Nimonic 115_D70_0,γ',L1_2,,,,,,,,,,,,,,,,,,,,,,,,,,,,,,,,,,,,,,,,,,,,,,,,,,,,,,,,,,,,,,,,,,,,,,,,,,,,,,,,,,,,,,,,,,,,,,,,,,,,,,,,,,,,,,,,,,,,,,,,,,,,,,,,,,,,,,,,,,,,,,,,,,,,,,,,,,,,,,,,,,,,,,,,,,,,,,,,,,,,,,,,,,,,,,,,,,,,,,,,,,,,,,,,,,,,,
Rene 41_D70_0,Rene 41,Dreshfield 70,,NASA technical note,Kriege and Baris 69,OSTI: 4789116,,1,γ,Rene 41_D70_A1,,,,γ',Rene 41_D70_L1_2,,,,1,,,,pc,,1066,4,0,0,0,0,760,16,0,0,0,0,0.56,0.19,0.107,0,0,0.015,0,0,0.031,0.097,0,0,0.5254343954,0.2128021623,0.1198412177,0,0,0.02182293426,0,0,0.02908654689,0.09101274349,0,0,,,,,,,,,,,,,,,,,,,,,,,,,,,,,,,,,,,,,,,,,,,,,,,,,,,,,,,,,,,,,,,,,,,,,,,,,,,,,,,,,,,,,,,,,,,,,,,,,,,,,,,,,,,,,,,,,,,,,,,,,,,,,,,,,,,,,,,,,,,,,,,,,,,,,,,,,,,,,,,,,,,,,,,,,,,,,,,
Rene 41_D70_A1,Rene 41,Dreshfield 70,,NASA technical note,Kriege and Baris 69,OSTI: 4789116,,0,,,,,,,,,,,0,Rene 41_D70_0,γ,A1,,,,,,,,,,,,,,,0.51,0.236,0.128,0,0,0.006,0,0,0.006,0.114,0,0,0.4749456887,0.2623479895,0.142290435,0,0,0.008663959984,0,0,0.005587596338,0.1061643304,0,0,,,,,,,,,,,,,,,,,,,,,,,,,,,,,,,,,,,,,,,,,,,,,,,,,,,,,,,,,,,,,,,,,,,,,,,,,,,,,,,,,,,,,,,,,,,,,,,,,,,,,,,,,,,,,,,,,,,,,,,,,,,,,,,,,,,,,,,,,,,,,,,,,,,,,,,,,,,,,,,,,,,,,,,,,,,,,,,
Rene 41_D70_L1_2,Rene 41,Dreshfield 70,,NASA technical note,Kriege and Baris 69,OSTI: 4789116,,0,,,,,,,,,,,0,Rene 41_D70_0,γ',L1_2,,,,,,,,,,,,,,,,,,,,,,,,,,,,,,,,,,,,,,,,,,,,,,,,,,,,,,,,,,,,,,,,,,,,,,,,,,,,,,,,,,,,,,,,,,,,,,,,,,,,,,,,,,,,,,,,,,,,,,,,,,,,,,,,,,,,,,,,,,,,,,,,,,,,,,,,,,,,,,,,,,,,,,,,,,,,,,,,,,,,,,,,,,,,,,,,,,,,,,,,,,,,,,,,,,,,,
Udimet 500_D70_0,Udimet 500,Dreshfield 70,,NASA technical note,Kriege and Baris 69,OSTI: 4789116,,1,γ,Udimet 500_D70_A1,,,,γ',Udimet 500_D70_L1_2,,,,1,,,,pc,,1079,4,0,0,0,0,843,24,760,16,0,0,0.518,0.187,0.193,0,0,0.029,0,0,0.03,0.043,0,0,0.4754172741,0.204870189,0.2114435641,0,0,0.04127001336,0,0,0.02753381896,0.03946514051,0,0,,,,,,,,,,,,,,,,,,,,,,,,,,,,,,,,,,,,,,,,,,,,,,,,,,,,,,,,,,,,,,,,,,,,,,,,,,,,,,,,,,,,,,,,,,,,,,,,,,,,,,,,,,,,,,,,,,,,,,,,,,,,,,,,,,,,,,,,,,,,,,,,,,,,,,,,,,,,,,,,,,,,,,,,,,,,,,,
Udimet 500_D70_A1,Udimet 500,Dreshfield 70,,NASA technical note,Kriege and Baris 69,OSTI: 4789116,,0,,,,,,,,,,,0,Udimet 500_D70_0,γ,A1,,,,,,,,,,,,,,,0.415,0.26,0.259,0,0,0.011,0,0,0.005,0.05,0,0,0.3750287043,0.2804669712,0.279388252,0,0,0.0154134732,0,0,0.004518418124,0.04518418124,0,0,,,,,,,,,,,,,,,,,,,,,,,,,,,,,,,,,,,,,,,,,,,,,,,,,,,,,,,,,,,,,,,,,,,,,,,,,,,,,,,,,,,,,,,,,,,,,,,,,,,,,,,,,,,,,,,,,,,,,,,,,,,,,,,,,,,,,,,,,,,,,,,,,,,,,,,,,,,,,,,,,,,,,,,,,,,,,,,
Udimet 500_D70_L1_2,Udimet 500,Dreshfield 70,,NASA technical note,Kriege and Baris 69,OSTI: 4789116,,0,,,,,,,,,,,0,Udimet 500_D70_0,γ',L1_2,,,,,,,,,,,,,,,,,,,,,,,,,,,,,,,,,,,,,,,,,,,,,,,,,,,,,,,,,,,,,,,,,,,,,,,,,,,,,,,,,,,,,,,,,,,,,,,,,,,,,,,,,,,,,,,,,,,,,,,,,,,,,,,,,,,,,,,,,,,,,,,,,,,,,,,,,,,,,,,,,,,,,,,,,,,,,,,,,,,,,,,,,,,,,,,,,,,,,,,,,,,,,,,,,,,,,
Udimet 700_D70_0,Udimet 700,Dreshfield 70,,NASA technical note,Kriege and Baris 69,OSTI: 4789116,,1,γ,Udimet 700_D70_A1,,,,γ',Udimet 700_D70_L1_2,,,,1,,,,pc,,1171,4,0,0,0,0,982,136,0,0,0,0,0.53,0.154,0.188,0,0,0.044,0,0,0.034,0.05,0,0,0.4860300968,0.1685776433,0.2057960841,0,0,0.06256499063,0,0,0.03117928923,0.04585189592,0,0,,,,,,,,,,,,,,,,,,,,,,,,,,,,,,,,,,,,,,,,,,,,,,,,,,,,,,,,,,,,,,,,,,,,,,,,,,,,,,,,,,,,,,,,,,,,,,,,,,,,,,,,,,,,,,,,,,,,,,,,,,,,,,,,,,,,,,,,,,,,,,,,,,,,,,,,,,,,,,,,,,,,,,,,,,,,,,,
Udimet 700_D70_A1,Udimet 700,Dreshfield 70,,NASA technical note,Kriege and Baris 69,OSTI: 4789116,,0,,,,,,,,,,,0,Udimet 700_D70_0,γ,A1,,,,,,,,,,,,,,,0.429,0.223,0.244,0,0,0.025,0,0,0.013,0.066,0,0,0.3885102373,0.2410693527,0.2637709509,0,0,0.03510561593,0,0,0.01177303749,0.05977080574,0,0,,,,,,,,,,,,,,,,,,,,,,,,,,,,,,,,,,,,,,,,,,,,,,,,,,,,,,,,,,,,,,,,,,,,,,,,,,,,,,,,,,,,,,,,,,,,,,,,,,,,,,,,,,,,,,,,,,,,,,,,,,,,,,,,,,,,,,,,,,,,,,,,,,,,,,,,,,,,,,,,,,,,,,,,,,,,,,,
Udimet 700_D70_L1_2,Udimet 700,Dreshfield 70,,NASA technical note,Kriege and Baris 69,OSTI: 4789116,,0,,,,,,,,,,,0,Udimet 700_D70_0,γ',L1_2,,,,,,,,,,,,,,,,,,,,,,,,,,,,,,,,,,,,,,,,,,,,,,,,,,,,,,,,,,,,,,,,,,,,,,,,,,,,,,,,,,,,,,,,,,,,,,,,,,,,,,,,,,,,,,,,,,,,,,,,,,,,,,,,,,,,,,,,,,,,,,,,,,,,,,,,,,,,,,,,,,,,,,,,,,,,,,,,,,,,,,,,,,,,,,,,,,,,,,,,,,,,,,,,,,,,,
Waspalloy_D70_0,Waspalloy,Dreshfield 70,,NASA technical note,Kriege and Baris 69,OSTI: 4789116,,1,γ,Waspalloy_D70_A1,,,,γ',Waspalloy_D70_L1_2,,,,1,,,,pc,,1079,4,0,0,0,0,843,24,760,16,0,0,0.599,0.186,0.13,0,0,0.014,0,0,0.029,0.042,0,0,0.5603816482,0.2077121925,0.1451751883,0,0,0.02030843846,0,0,0.02713033021,0.03929220238,0,0,,,,,,,,,,,,,,,,,,,,,,,,,,,,,,,,,,,,,,,,,,,,,,,,,,,,,,,,,,,,,,,,,,,,,,,,,,,,,,,,,,,,,,,,,,,,,,,,,,,,,,,,,,,,,,,,,,,,,,,,,,,,,,,,,,,,,,,,,,,,,,,,,,,,,,,,,,,,,,,,,,,,,,,,,,,,,,,
Waspalloy_D70_A1,Waspalloy,Dreshfield 70,,NASA technical note,Kriege and Baris 69,OSTI: 4789116,,0,,,,,,,,,,,0,Waspalloy_D70_0,γ,A1,,,,,,,,,,,,,,,0.552,0.196,0.188,0,0,0.005,0,0,0.006,0.053,0,0,0.5124728457,0.2172100001,0.2083442858,0,0,0.007197691008,0,0,0.005570357018,0.04920482033,0,0,,,,,,,,,,,,,,,,,,,,,,,,,,,,,,,,,,,,,,,,,,,,,,,,,,,,,,,,,,,,,,,,,,,,,,,,,,,,,,,,,,,,,,,,,,,,,,,,,,,,,,,,,,,,,,,,,,,,,,,,,,,,,,,,,,,,,,,,,,,,,,,,,,,,,,,,,,,,,,,,,,,,,,,,,,,,,,,
Waspalloy_D70_L1_2,Waspalloy,Dreshfield 70,,NASA technical note,Kriege and Baris 69,OSTI: 4789116,,0,,,,,,,,,,,0,Waspalloy_D70_0,γ',L1_2,,,,,,,,,,,,,,,,,,,,,,,,,,,,,,,,,,,,,,,,,,,,,,,,,,,,,,,,,,,,,,,,,,,,,,,,,,,,,,,,,,,,,,,,,,,,,,,,,,,,,,,,,,,,,,,,,,,,,,,,,,,,,,,,,,,,,,,,,,,,,,,,,,,,,,,,,,,,,,,,,,,,,,,,,,,,,,,,,,,,,,,,,,,,,,,,,,,,,,,,,,,,,,,,,,,,,
IN939_D83_0,IN939,Delargy and Smith 83,10.1007/BF02645547,,,,,1,γ,IN939_D83_A1,0.6453197849,0.6559924154,,γ',IN939_D83_L1_2,0.3546802151,0.3440075846,150,1,,,,pc,,1160,4,0,0,0,0,1000,6,900,24,700,16,0.5157946512,0.2236358229,0.1666073172,0,0,0.02800212724,0.004800119428,0.006831337554,0.04767391341,0,0.006654711025,0,0.4728,0.2447,0.1823,0,0,0.0398,0.0044,0.0062,0.0437,0,0.0061,0,,,,,,,,,,,,,,,,,,,,,,,,,,,,,,,,,,,,,,,,,,,,,,,,,,,,,,,,,,,,,,816,330,,,,500,,,,,816,200,,,,10000,,,,,850,200,,,,6000,,,,,,,,,,,,,,,,,,,,,,,,,,,,,,,,,,,,,,,,,,,,,,,,,,,,,,,,,,,,,,,,,,,,,,,,,,,,,,,,,,,,,,,,
IN939_D83_A1,IN939,Delargy and Smith 83,10.1007/BF02645547,,,,,0,,,,,,,,,,,0,IN939_D83_0,γ,A1,,,,,,,,,,,,,,,0.4323760616,0.3361454818,0.2150958623,0,0,0.008602048213,0,0,0.007780546096,0,0,0,0.389,0.361,0.231,0,0,0.012,0,0,0.007,0,0,0,,,,,,,,,,,,,,,,,,,,,,,,,,,,,,,,,,,,,,,,,,,,,,,,,,,,,,,,,,,,,,,,,,,,,,,,,,,,,,,,,,,,,,,,,,,,,,,,,,,,,,,,,,,,,,,,,,,,,,,,,,,,,,,,,,,,,,,,,,,,,,,,,,,,,,,,,,,,,,,,,,,,,,,,,,,,,,,
IN939_D83_L1_2,IN939,Delargy and Smith 83,10.1007/BF02645547,,,,,0,,,,,,,,,,,0,IN939_D83_0,γ',L1_2,,,,,,,,,,,,,,,0.6579533363,0.01615873146,0.1023386326,0,0,0.08638638919,0,0,0.1371629105,0,0,0,0.614,0.018,0.114,0,0,0.125,0,0,0.128,0,0,0,,,,,,,,,,,,,,,,,,,,,,,,,,,,,,,,,,,,,,,,,,,,,,,,,,,,,,,,,,,,,,,,,,,,,,,,,,,,,,,,,,,,,,,,,,,,,,,,,,,,,,,,,,,,,,,,,,,,,,,,,,,,,,,,,,,,,,,,,,,,,,,,,,,,,,,,,,,,,,,,,,,,,,,,,,,,,,,
IN939_J98_0,IN939,Jovanic et al 98,10.1016/s1044-5803(98)00013-8,,,,,1,γ,IN939_J98_A1,,0.64,,γ',IN939_J98_L1_2,,0.36,,1,,,,sc,,1150,4,0,0,0,0,850,16,0,0,0,0,0.486,0.224,0.19,0,0,0.019,0.014,0.02,0.037,0,0.01,0,0.4456870526,0.2452074894,0.2079884954,0,0,0.02701710205,0.01283872168,0.0181597161,0.0339309073,0,0.009170515485,0,,,,,,,,,,,,,,,,,,,,,,,,,,,,,,,,,,,,,,,,,,,,,,,,,,,,,,,,,,,,,,,,,,,,,,,,,,,,,,,,,,,,,,,,,,,,,,,,,,,,,,,,,,,,,,,,,,,,,,,,,,,,,,,,,,,,,,,,,,,,,,,,,,,,,,,,,,,,,,,,,,,,,,,,,,,,,,,
IN939_J98_A1,IN939,Jovanic et al 98,10.1016/s1044-5803(98)00013-8,,,,,0,,,,,,,,,,,0,IN939_J98_0,γ,A1,,,,,,,,,,,,,,,,,,,,,,,,,,,,,,,,,,,,,,,,,,,,,,,,,,,,,,,,,,,,,,,,,,,,,,,,,,,,,,,,,,,,,,,,,,,,,,,,,,,,,,,,,,,,,,,,,,,,,,,,,,,,,,,,,,,,,,,,,,,,,,,,,,,,,,,,,,,,,,,,,,,,,,,,,,,,,,,,,,,,,,,,,,,,,,,,,,,,,,,,,,,,,,,,,,,,,
IN939_J98_L1_2,IN939,Jovanic et al 98,10.1016/s1044-5803(98)00013-8,,,,,0,,,,,,,,,,,0,IN939_J98_0,γ',L1_2,,,,,,,,,,,,,,,,,,,,,,,,,,,,,,,,,,,,,,,,,,,,,,,,,,,,,,,,,,,,,,,,,,,,,,,,,,,,,,,,,,,,,,,,,,,,,,,,,,,,,,,,,,,,,,,,,,,,,,,,,,,,,,,,,,,,,,,,,,,,,,,,,,,,,,,,,,,,,,,,,,,,,,,,,,,,,,,,,,,,,,,,,,,,,,,,,,,,,,,,,,,,,,,,,,,,,
AM1_C08_0,AM1,Caron et al 08,,Superalloys 2008 conf. proc.,,,,1,γ,AM1_C08_A1,,,,γ',AM1_C08_L1_2,,,,1,,,,sc,,1300,3,0,0,0,0,1100,9,850,24,0,0,0.638,0.078,0.065,0,0,0.052,0.079,0.057,0.011,0.02,0,0,0.604301725,0.08819007699,0.07349173083,0,0,0.0763709007,0.07482732959,0.05345561388,0.01041899526,0.01894362774,0,0,,,,,,,,,,,,,,,,,,,,,,,,,,,,,,,,,,,,,,,,,,,,,,,,,,,,,,,,,,,,,,1050,150,,,139,217,,,7.6,0.74,1150,100,,,5.9,21,,,6.4,17.28,,,,,,,,,,,,,,,,,,,,,,,,,,,,,,,,,,,,,,,,,,,,,,,,,,,,,,,,,,,,,,,,,,,,,,,,,,,,,,,,,,,,,,,,,,,,,,
AM1_C08_A1,AM1,Caron et al 08,,Superalloys 2008 conf. proc.,,,,0,,,,,,,,,,,0,AM1_C08_0,γ,A1,,,,,,,,,,,,,,,,,,,,,,,,,,,,,,,,,,,,,,,,,,,,,,,,,,,,,,,,,,,,,,,,,,,,,,,,,,,,,,,,,,,,,,,,,,,,,,,,,,,,,,,,,,,,,,,,,,,,,,,,,,,,,,,,,,,,,,,,,,,,,,,,,,,,,,,,,,,,,,,,,,,,,,,,,,,,,,,,,,,,,,,,,,,,,,,,,,,,,,,,,,,,,,,,,,,,,
AM1_C08_L1_2,AM1,Caron et al 08,,Superalloys 2008 conf. proc.,,,,0,,,,,,,,,,,0,AM1_C08_0,γ',L1_2,,,,,,,,,,,,,,,,,,,,,,,,,,,,,,,,,,,,,,,,,,,,,,,,,,,,,,,,,,,,,,,,,,,,,,,,,,,,,,,,,,,,,,,,,,,,,,,,,,,,,,,,,,,,,,,,,,,,,,,,,,,,,,,,,,,,,,,,,,,,,,,,,,,,,,,,,,,,,,,,,,,,,,,,,,,,,,,,,,,,,,,,,,,,,,,,,,,,,,,,,,,,,,,,,,,,,
MC2_C08_0,MC2,Caron et al 08,,Superalloys 2008 conf. proc.,,,,1,γ,MC2_C08_A1,,,,γ',MC2_C08_L1_2,,,,1,,,,sc,,1300,3,0,0,0,0,1100,4,850,24,0,0,0.645,0.08,0.05,0,0,0.05,0.06,0.08,0.015,0.02,0,0,0.613165961,0.09078211025,0.0567388189,0,0,0.0737020794,0.05703869404,0.07529976492,0.01425967351,0.01901289801,0,0,,,,,,,,,,,,,,,,,,,,,,,,,,,,,,,,,,,,,,,,,,,,,,,,,,,,,,,,,,,,,,1050,150,,,435,598,,,7.7,0.29,1150,100,,,2.5,5.6,,,5.6,58.19,,,,,,,,,,,,,,,,,,,,,,,,,,,,,,,,,,,,,,,,,,,,,,,,,,,,,,,,,,,,,,,,,,,,,,,,,,,,,,,,,,,,,,,,,,,,,,
MC2_C08_A1,MC2,Caron et al 08,,Superalloys 2008 conf. proc.,,,,0,,,,,,,,,,,0,MC2_C08_0,γ,A1,,,,,,,,,,,,,,,,,,,,,,,,,,,,,,,,,,,,,,,,,,,,,,,,,,,,,,,,,,,,,,,,,,,,,,,,,,,,,,,,,,,,,,,,,,,,,,,,,,,,,,,,,,,,,,,,,,,,,,,,,,,,,,,,,,,,,,,,,,,,,,,,,,,,,,,,,,,,,,,,,,,,,,,,,,,,,,,,,,,,,,,,,,,,,,,,,,,,,,,,,,,,,,,,,,,,,
MC2_C08_L1_2,MC2,Caron et al 08,,Superalloys 2008 conf. proc.,,,,0,,,,,,,,,,,0,MC2_C08_0,γ',L1_2,,,,,,,,,,,,,,,,,,,,,,,,,,,,,,,,,,,,,,,,,,,,,,,,,,,,,,,,,,,,,,,,,,,,,,,,,,,,,,,,,,,,,,,,,,,,,,,,,,,,,,,,,,,,,,,,,,,,,,,,,,,,,,,,,,,,,,,,,,,,,,,,,,,,,,,,,,,,,,,,,,,,,,,,,,,,,,,,,,,,,,,,,,,,,,,,,,,,,,,,,,,,,,,,,,,,,
MC544_C08_0,MC544,Caron et al 08,,Superalloys 2008 conf. proc.,,,,1,γ,MC544_C08_A1,,,,γ',MC544_C08_L1_2,,,,1,,,,sc,1st HT: raised from 1310 to 1340 for 10hrs,1335,16,0,0,0,0,1100,4,850,24,0,0,0.704,0.04,0,0.04,0.04,0.06,0.05,0.05,0.005,0.01,0,0.001,0.6766945482,0.04589569741,0,0.03844855388,0.03844855388,0.08942576882,0.04806069235,0.04758557628,0.004806069235,0.009612138469,0,0.00102240145,,,,,,,,,,,,,,,,,,,,,,,,,,,,,,,,,,,,,,,,,,,,,,,,,,,,,,,,,,,,,,1050,150,,,201,486,,,41,1.03,1150,100,,,81,148,,,19.1,1.63,,,,,,,,,,,,,,,,,,,,,,,,,,,,,,,,,,,,,,,,,,,,,,,,,,,,,,,,,,,,,,,,,,,,,,,,,,,,,,,,,,,,,,,,,,,,,,
MC544_C08_A1,MC544,Caron et al 08,,Superalloys 2008 conf. proc.,,,,0,,,,,,,,,,,0,MC544_C08_0,γ,A1,,,,,,,,,,,,,,,,,,,,,,,,,,,,,,,,,,,,,,,,,,,,,,,,,,,,,,,,,,,,,,,,,,,,,,,,,,,,,,,,,,,,,,,,,,,,,,,,,,,,,,,,,,,,,,,,,,,,,,,,,,,,,,,,,,,,,,,,,,,,,,,,,,,,,,,,,,,,,,,,,,,,,,,,,,,,,,,,,,,,,,,,,,,,,,,,,,,,,,,,,,,,,,,,,,,,,
