Repository: PatLT/palmistry

File: alloy_spreadsheet_v2.csv (part 5 of 7)
eep strain,Primary creep rate,Elongation / rupture strain,Min. secondary creep rate,Temp,Stress,LMP at 1% creep,LMP at rupture,Time for 1% creep,Rupture life,Primary creep strain,Primary creep rate,Elongation / rupture strain,Min. secondary creep rate,Temperature,Frequency,Max stress,Cycles to failure,Temperature,Frequency,Max stress,Cycles to failure,Temperature,Frequency,Max stress,Cycles to failure,Temperature,Frequency,Max stress,Cycles to failure,Temp,Value,Temp,Value,Temp,Value,Temp,Value
,,,,,,,,,,,,,(nm),,,,,(nm),,,,,,,(ºC),(hrs),(ºC),(hrs),(ºC),(hrs),(ºC),(hrs),(ºC),(hrs),(ºC),(hrs),,,,,,,,,,,,,,,,,,,,,,,,,,,,,,,,,,,,,,,,,,,,,,,,,(g/cm^3),(Å),(%),(Å),(%),(ºC),(MPa),(MPa),(MPa),%,(GPa),(GPa),-,(ºC),(MPa),(MPa),(MPa),%,(GPa),(GPa),-,(ºC),(MPa),(MPa),(MPa),%,(GPa),(GPa),-,(ºC),(MPa),(MPa),(MPa),%,(GPa),(GPa),-,(ºC),(MPa),,,(hrs),(hrs),(%),(x10^-6 s^-1),(%),(x10^-8 s^-1),(ºC),(MPa),,,(hrs),(hrs),(%),(x10^-6 s^-1),(%),(x10^-8 s^-1),(ºC),(MPa),,,(hrs),(hrs),(%),(x10^-6 s^-1),(%),(x10^-8 s^-1),(ºC),(MPa),,,(hrs),(hrs),(%),(x10^-6 s^-1),(%),(x10^-8 s^-1),(ºC),(MPa),,,(hrs),(hrs),(%),(x10^-6 s^-1),(%),(x10^-8 s^-1),(ºC),(MPa),,,(hrs),(hrs),(%),(x10^-6 s^-1),(%),(x10^-8 s^-1),(ºC),(MPa),,,(hrs),(hrs),(%),(x10^-6 s^-1),(%),(x10^-8 s^-1),(ºC),(MPa),,,(hrs),(hrs),(%),(x10^-6 s^-1),(%),(x10^-8 s^-1),(ºC),(MPa),,,(hrs),(hrs),(%),(x10^-6 s^-1),(%),(x10^-8 s^-1),(ºC),(Hz),(MPa),,(ºC),(Hz),(MPa),,(ºC),(Hz),(MPa),,(ºC),(Hz),(MPa),,(ºC),(mJ/m^2),(ºC),(mJ/m^2),(ºC),(mJ/m^2),(ºC),(mJ/m^2)
MC544_C08_L1_2,MC544,Caron et al 08,,Superalloys 2008 conf. proc.,,,,0,,,,,,,,,,,0,MC544_C08_0,γ',L1_2,,,,,,,,,,,,,,,,,,,,,,,,,,,,,,,,,,,,,,,,,,,,,,,,,,,,,,,,,,,,,,,,,,,,,,,,,,,,,,,,,,,,,,,,,,,,,,,,,,,,,,,,,,,,,,,,,,,,,,,,,,,,,,,,,,,,,,,,,,,,,,,,,,,,,,,,,,,,,,,,,,,,,,,,,,,,,,,,,,,,,,,,,,,,,,,,,,,,,,,,,,,,,,,,,,,,,
MC544-LGP_C08_0,MC544-LGP,Caron et al 08,,Superalloys 2008 conf. proc.,,,,1,γ,MC544-LGP_C08_A1,,,,γ',MC544-LGP_C08_L1_2,,,,1,,,,sc,1st HT: raised from 1310 to 1340 for 10hrs,1335,16,0,0,0,0,1100,4,850,24,0,0,0.681,0.04,0,0.03,0.04,0.058,0.06,0.05,0,0.04,0,0.001,0.6552801988,0.04594432632,0,0.02886696911,0.03848929215,0.0865365028,0.05773393822,0.04763599571,0,0.03848929215,0,0.001023484738,,,,,,,,,,,,,,,,,,,,,,,,,,,,,,,,,,,,,,,,,,,,,,,,,,,,,,,,,,,,,,,,,,,,,,,,,,,,,,,,,,,,,,,,,,,,,,,,,,,,,,,,,,,,,,,,,,,,,,,,,,,,,,,,,,,,,,,,,,,,,,,,,,,,,,,,,,,,,,,,,,,,,,,,,,,,,,,
MC544-LGP_C08_A1,MC544-LGP,Caron et al 08,,Superalloys 2008 conf. proc.,,,,0,,,,,,,,,,,0,MC544-LGP_C08_0,γ,A1,,,,,,,,,,,,,,,,,,,,,,,,,,,,,,,,,,,,,,,,,,,,,,,,,,,,,,,,,,,,,,,,,,,,,,,,,,,,,,,,,,,,,,,,,,,,,,,,,,,,,,,,,,,,,,,,,,,,,,,,,,,,,,,,,,,,,,,,,,,,,,,,,,,,,,,,,,,,,,,,,,,,,,,,,,,,,,,,,,,,,,,,,,,,,,,,,,,,,,,,,,,,,,,,,,,,,
MC544-LGP_C08_L1_2,MC544-LGP,Caron et al 08,,Superalloys 2008 conf. proc.,,,,0,,,,,,,,,,,0,MC544-LGP_C08_0,γ',L1_2,,,,,,,,,,,,,,,,,,,,,,,,,,,,,,,,,,,,,,,,,,,,,,,,,,,,,,,,,,,,,,,,,,,,,,,,,,,,,,,,,,,,,,,,,,,,,,,,,,,,,,,,,,,,,,,,,,,,,,,,,,,,,,,,,,,,,,,,,,,,,,,,,,,,,,,,,,,,,,,,,,,,,,,,,,,,,,,,,,,,,,,,,,,,,,,,,,,,,,,,,,,,,,,,,,,,,
CMSX-10M_C08_0,CMSX-10M,Caron et al 08,,Superalloys 2008 conf. proc.,,,,1,γ,CMSX-10M_C08_A1,,,,γ',CMSX-10M_C08_L1_2,,,,1,,,,sc,1st HT: raised from 1337 to 1367 for 10hrs,1352,16,0,0,0,0,1152,6,870,24,760,30,0.6965,0.02,0.0175,0.065,0,0.0578,0.082,0.054,0.0024,0.004,0.0008,0,0.6706449343,0.02298759236,0.02011414332,0.06258710801,0,0.08629602268,0.07895604395,0.05148142955,0.002310908604,0.003851514339,0.0007703028678,0,,,,,,,,,,,,,,,,,,,,,,,,,,,,,,,,,,,,,,,,,,,,,,,,,,,,,,,,,,,,,,,,,,,,,,,,,,,,,,,,,,,,,,,,,,,,,,,,,,,,,,,,,,,,,,,,,,,,,,,,,,,,,,,,,,,,,,,,,,,,,,,,,,,,,,,,,,,,,,,,,,,,,,,,,,,,,,,
CMSX-10M_C08_A1,CMSX-10M,Caron et al 08,,Superalloys 2008 conf. proc.,,,,0,,,,,,,,,,,0,CMSX-10M_C08_0,γ,A1,,,,,,,,,,,,,,,,,,,,,,,,,,,,,,,,,,,,,,,,,,,,,,,,,,,,,,,,,,,,,,,,,,,,,,,,,,,,,,,,,,,,,,,,,,,,,,,,,,,,,,,,,,,,,,,,,,,,,,,,,,,,,,,,,,,,,,,,,,,,,,,,,,,,,,,,,,,,,,,,,,,,,,,,,,,,,,,,,,,,,,,,,,,,,,,,,,,,,,,,,,,,,,,,,,,,,
CMSX-10M_C08_L1_2,CMSX-10M,Caron et al 08,,Superalloys 2008 conf. proc.,,,,0,,,,,,,,,,,0,CMSX-10M_C08_0,γ',L1_2,,,,,,,,,,,,,,,,,,,,,,,,,,,,,,,,,,,,,,,,,,,,,,,,,,,,,,,,,,,,,,,,,,,,,,,,,,,,,,,,,,,,,,,,,,,,,,,,,,,,,,,,,,,,,,,,,,,,,,,,,,,,,,,,,,,,,,,,,,,,,,,,,,,,,,,,,,,,,,,,,,,,,,,,,,,,,,,,,,,,,,,,,,,,,,,,,,,,,,,,,,,,,,,,,,,,,
Rene N6_C08_0,Rene N6,Caron et al 08,,Superalloys 2008 conf. proc.,,,,1,γ,Rene N6_C08_A1,,,,γ',Rene N6_C08_L1_2,,,,1,,,,sc,,1320,3,0,0,0,0,1120,3,1080,4,900,4,0.5715,0.045,0.125,0.0535,0,0.06,0.075,0.0575,0,0.011,0,0.0015,0.5363735643,0.05041451667,0.1400403241,0.05021169849,0,0.0873159924,0.07039023153,0.05343235125,0,0.01032390062,0,0.001497420684,,,,,,,,,,,,,,,,,,,,,,,,,,,,,,,,,,,,,,,,,,,,,,,,,,,,,,,,,,,,,,,,,,,,,,,,,,,,,,,,,,,,,,,,,,,,,,,,,,,,,,,,,,,,,,,,,,,,,,,,,,,,,,,,,,,,,,,,,,,,,,,,,,,,,,,,,,,,,,,,,,,,,,,,,,,,,,,
Rene N6_C08_A1,Rene N6,Caron et al 08,,Superalloys 2008 conf. proc.,,,,0,,,,,,,,,,,0,Rene N6_C08_0,γ,A1,,,,,,,,,,,,,,,,,,,,,,,,,,,,,,,,,,,,,,,,,,,,,,,,,,,,,,,,,,,,,,,,,,,,,,,,,,,,,,,,,,,,,,,,,,,,,,,,,,,,,,,,,,,,,,,,,,,,,,,,,,,,,,,,,,,,,,,,,,,,,,,,,,,,,,,,,,,,,,,,,,,,,,,,,,,,,,,,,,,,,,,,,,,,,,,,,,,,,,,,,,,,,,,,,,,,,
Rene N6_C08_L1_2,Rene N6,Caron et al 08,,Superalloys 2008 conf. proc.,,,,0,,,,,,,,,,,0,Rene N6_C08_0,γ',L1_2,,,,,,,,,,,,,,,,,,,,,,,,,,,,,,,,,,,,,,,,,,,,,,,,,,,,,,,,,,,,,,,,,,,,,,,,,,,,,,,,,,,,,,,,,,,,,,,,,,,,,,,,,,,,,,,,,,,,,,,,,,,,,,,,,,,,,,,,,,,,,,,,,,,,,,,,,,,,,,,,,,,,,,,,,,,,,,,,,,,,,,,,,,,,,,,,,,,,,,,,,,,,,,,,,,,,,
Ni-9.1Al-4.4Ti_R82_0,Ni-9.1Al-4.4Ti,Ralph et al 82,10.1016/0304-3991(82)90254-6,,,,,1,γ,Ni-9.1Al-4.4Ti_R82_A1,0.9674225354,0.9602590844,,γ',Ni-9.1Al-4.4Ti_R82_L1_2,0.03257746464,0.03974091558,,0,,,,exp,Length of HT unclear,1350,4,0,0,0,0,0,0,0,0,0,0,0.8938830689,0,0,0,0,0.06064773451,0,0,0.04546919657,0,0,0,0.865,0,0,0,0,0.091,0,0,0.044,0,0,0,,,,,,,,,,,,,,,,,,,,,,,,,,,,,,,,,,,,,,,,,,,,,,,,,,,,,,,,,,,,,,,,,,,,,,,,,,,,,,,,,,,,,,,,,,,,,,,,,,,,,,,,,,,,,,,,,,,,,,,,,,,,,,,,,,,,,,,,,,,,,,,,,,,,,,,,,,,,,,,,,,,,,,,,,,,,,,,
Ni-9.1Al-4.4Ti_R82_A1,Ni-9.1Al-4.4Ti,Ralph et al 82,10.1016/0304-3991(82)90254-6,,,,,0,,,,,,,,,,,0,Ni-9.1Al-4.4Ti_R82_0,γ,A1,,,,,,,,,,,,,,,0.896700519,0,0,0,0,0.05789692305,0,0,0.04540255793,0,0,0,0.869,0,0,0,0,0.087,0,0,0.044,0,0,0,,,,,,,,,,,,,,,,,,,,,,,,,,,,,,,,,,,,,,,,,,,,,,,,,,,,,,,,,,,,,,,,,,,,,,,,,,,,,,,,,,,,,,,,,,,,,,,,,,,,,,,,,,,,,,,,,,,,,,,,,,,,,,,,,,,,,,,,,,,,,,,,,,,,,,,,,,,,,,,,,,,,,,,,,,,,,,,
Ni-9.1Al-4.4Ti_R82_L1_2,Ni-9.1Al-4.4Ti,Ralph et al 82,10.1016/0304-3991(82)90254-6,,,,,0,,,,,,,,,,,0,Ni-9.1Al-4.4Ti_R82_0,γ',L1_2,,,,,,,,,,,,,,,0.8068382125,0,0,0,0,0.1094032871,0,0,0.08375850038,0,0,0,0.761,0,0,0,0,0.16,0,0,0.079,0,0,0,,,,,,,,,,,,,,,,,,,,,,,,,,,,,,,,,,,,,,,,,,,,,,,,,,,,,,,,,,,,,,,,,,,,,,,,,,,,,,,,,,,,,,,,,,,,,,,,,,,,,,,,,,,,,,,,,,,,,,,,,,,,,,,,,,,,,,,,,,,,,,,,,,,,,,,,,,,,,,,,,,,,,,,,,,,,,,,
Ni-20Cr-14Al_R82_0,Ni-20Cr-14Al,Ralph et al 82,10.1016/0304-3991(82)90254-6,,,,,1,γ,Ni-20Cr-14Al_R82_A1,,,,γ',Ni-20Cr-14Al_R82_L1_2,,,,0,,,,exp,Not clear how homogenization was carried out,1350,4,0,0,0,0,620,0.083333333,0,0,0,0,0.7190820063,0.1825460827,0,0,0,0.09837191094,0,0,0,0,0,0,0.66,0.2,0,0,0,0.14,0,0,0,0,0,0,,,,,,,,,,,,,,,,,,,,,,,,,,,,,,,,,,,,,,,,,,,,,,,,,,,,,,,,,,,,,,,,,,,,,,,,,,,,,,,,,,,,,,,,,,,,,,,,,,,,,,,,,,,,,,,,,,,,,,,,,,,,,,,,,,,,,,,,,,,,,,,,,,,,,,,,,,,,,,,,,,,,,,,,,,,,,,,
Ni-20Cr-14Al_R82_A1,Ni-20Cr-14Al,Ralph et al 82,10.1016/0304-3991(82)90254-6,,,,,0,,,,,,,,,,,0,Ni-20Cr-14Al_R82_0,γ,A1,,,,,,,,,,,,,,,,,,,,,,,,,,,,,,,,,,,,,,,,,,,,,,,,,,,,,,,,,,,,,,,,,,,,,,,,,,,,,,,,,,,,,,,,,,,,,,,,,,,,,,,,,,,,,,,,,,,,,,,,,,,,,,,,,,,,,,,,,,,,,,,,,,,,,,,,,,,,,,,,,,,,,,,,,,,,,,,,,,,,,,,,,,,,,,,,,,,,,,,,,,,,,,,,,,,,,
Ni-20Cr-14Al_R82_L1_2,Ni-20Cr-14Al,Ralph et al 82,10.1016/0304-3991(82)90254-6,,,,,0,,,,,,,,,,,0,Ni-20Cr-14Al_R82_0,γ',L1_2,,,,,,,,,,,,,,,0.7079992905,0.1035602272,0,0,0,0.1884404824,0,0,0,0,0,0,0.63,0.11,0,0,0,0.26,0,0,0,0,0,0,,,,,,,,,,,,,,,,,,,,,,,,,,,,,,,,,,,,,,,,,,,,,,,,,,,,,,,,,,,,,,,,,,,,,,,,,,,,,,,,,,,,,,,,,,,,,,,,,,,,,,,,,,,,,,,,,,,,,,,,,,,,,,,,,,,,,,,,,,,,,,,,,,,,,,,,,,,,,,,,,,,,,,,,,,,,,,,
Astroloy_B96_0,Astroloy,Blavette et al 96,10.1016/S1359-6454(96)00087-0,,,,,1,γ,Astroloy_B96_A1,0.576377318,0.58,,γ',Astroloy_B96_L1_2,0.423622682,0.42,,1,,,,pc,,1200,1,0,0,0,0,0,0,0,0,0,0,0.5729492631,0.1450893655,0.1460018773,0,0,0.05971149338,0,0,0.04357028616,0.03267771462,0,0,0.526,0.159,0.16,0,0,0.085,0,0,0.04,0.03,0,0,,,,,,,,,,,,,,,,,,,,,,,,,,,,,,,,,,,,,,,,,,,,,,,,,,,,,,,,,,,,,,,,,,,,,,,,,,,,,,,,,,,,,,,,,,,,,,,,,,,,,,,,,,,,,,,,,,,,,,,,,,,,,,,,,,,,,,,,,,,,,,,,,,,,,,,,,,,,,,,,,,,,,,,,,,,,,,,
Astroloy_B96_A1,Astroloy,Blavette et al 96,10.1016/S1359-6454(96)00087-0,,,,,0,,,,,,,,,,,0,Astroloy_B96_0,γ,A1,,,,,,,,,,,,,,,0.5042075731,0.2359895066,0.1818129273,0,0,0.02756923568,0,0,0.007672723939,0.04274803337,0,0,0.46,0.257,0.198,0,0,0.039,0,0,0.007,0.039,0,0,,,,,,,,,,,,,,,,,,,,,,,,,,,,,,,,,,,,,,,,,,,,,,,,,,,,,,,,,,,,,,,,,,,,,,,,,,,,,,,,,,,,,,,,,,,,,,,,,,,,,,,,,,,,,,,,,,,,,,,,,,,,,,,,,,,,,,,,,,,,,,,,,,,,,,,,,,,,,,,,,,,,,,,,,,,,,,,
Astroloy_B96_L1_2,Astroloy,Blavette et al 96,10.1016/S1359-6454(96)00087-0,,,,,0,,,,,,,,,,,0,Astroloy_B96_0,γ',L1_2,,,,,,,,,,,,,,,0.6664786055,0.02141142816,0.09727767564,0,0,0.1034439682,0,0,0.09241219553,0.01897612696,0,0,0.6171428571,0.02366666667,0.1075238095,0,0,0.1485238095,0,0,0.08557142857,0.01757142857,0,0,,,,,,,,,,,,,,,,,,,,,,,,,,,,,,,,,,,,,,,,,,,,,,,,,,,,,,,,,,,,,,,,,,,,,,,,,,,,,,,,,,,,,,,,,,,,,,,,,,,,,,,,,,,,,,,,,,,,,,,,,,,,,,,,,,,,,,,,,,,,,,,,,,,,,,,,,,,,,,,,,,,,,,,,,,,,,,,
CMSX-10_F01_0,CMSX-10,Fuchs and Boutwell 01,10.1016/S0921-5093(01)01825-1,,,,,1,γ,CMSX-10_F01_A1,,,,γ',CMSX-10_F01_L1_2,,,,1,,,,sc,As cast,0,0,0,0,0,0,0,0,0,0,0,0,0.6758,0.033,0.022,0.064,0,0.0574,0.084,0.056,0.0023,0.0041,0.001,0.0004,0.6487300533,0.03781392286,0.02520928191,0.06143640635,0,0.08543761891,0.08063528333,0.05322542864,0.002207870853,0.003935769782,0.0009599438492,0.0004084202435,,1.09,1.11,1.98,-,0.72,0.6,1.25,0.49,1.03,,,,,,,,,,,,,,,,,,,,,,,,,,,,,,,,,,,,,,,,,,,,,,,,,,,,,,,,,,,,,,,,,,,,,,,,,,,,,,,,,,,,,,,,,,,,,,,,,,,,,,,,,,,,,,,,,,,,,,,,,,,,,,,,,,,,,,,,,,,,,,,,,,,,,,,,,,,,,,,,,,,,,
CMSX-10_F01_A1,CMSX-10,Fuchs and Boutwell 01,10.1016/S0921-5093(01)01825-1,,,,,0,,,,,,,,,,,0,CMSX-10_F01_0,γ,A1,,,,,,,,,,,,,,,,,,,,,,,,,,,,,,,,,,,,,,,,,,,,,,,,,,,,,,,,,,,,,,,,,,,,,,,,,,,,,,,,,,,,,,,,,,,,,,,,,,,,,,,,,,,,,,,,,,,,,,,,,,,,,,,,,,,,,,,,,,,,,,,,,,,,,,,,,,,,,,,,,,,,,,,,,,,,,,,,,,,,,,,,,,,,,,,,,,,,,,,,,,,,,,,,,,,,,
CMSX-10_F01_L1_2,CMSX-10,Fuchs and Boutwell 01,10.1016/S0921-5093(01)01825-1,,,,,0,,,,,,,,,,,0,CMSX-10_F01_0,γ',L1_2,,,,,,,,,,,,,,,,,,,,,,,,,,,,,,,,,,,,,,,,,,,,,,,,,,,,,,,,,,,,,,,,,,,,,,,,,,,,,,,,,,,,,,,,,,,,,,,,,,,,,,,,,,,,,,,,,,,,,,,,,,,,,,,,,,,,,,,,,,,,,,,,,,,,,,,,,,,,,,,,,,,,,,,,,,,,,,,,,,,,,,,,,,,,,,,,,,,,,,,,,,,,,,,,,,,,,
SX-1_F01_0,SX-1,Fuchs and Boutwell 01,10.1016/S0921-5093(01)01825-1,,Pollock et al 88,,Superalloys 1988 conf. proc.,1,γ,SX-1_F01_A1,,,,γ',SX-1_F01_L1_2,,,,0,,,,exp,As cast,0,0,0,0,0,0,0,0,0,0,0,0,0.5774,0.045,0.125,0.063,0,0.06,0.07,0.058,0,0,0,0.0016,0.5419102055,0.05041444935,0.1400401371,0.05912771553,0,0.08731587581,0.0656974617,0.05389690842,0,0,0,0.001597246596,,1.11,1.09,1.98,-,0.78,0.66,1.75,-,-,,,,,,,,,,,,,,,,,,,,,,,,,,,,,,,,,,,,,,,,,,,,,,,,,,,,,,,,,,,,,,,,,,,,,,,,,,,,,,,,,,,,,,,,,,,,,,,,,,,,,,,,,,,,,,,,,,,,,,,,,,,,,,,,,,,,,,,,,,,,,,,,,,,,,,,,,,,,,,,,,,,,,
SX-1_F01_A1,SX-1,Fuchs and Boutwell 01,10.1016/S0921-5093(01)01825-1,,Pollock et al 88,,Superalloys 1988 conf. proc.,0,,,,,,,,,,,0,SX-1_F01_0,γ,A1,,,,,,,,,,,,,,,,,,,,,,,,,,,,,,,,,,,,,,,,,,,,,,,,,,,,,,,,,,,,,,,,,,,,,,,,,,,,,,,,,,,,,,,,,,,,,,,,,,,,,,,,,,,,,,,,,,,,,,,,,,,,,,,,,,,,,,,,,,,,,,,,,,,,,,,,,,,,,,,,,,,,,,,,,,,,,,,,,,,,,,,,,,,,,,,,,,,,,,,,,,,,,,,,,,,,,
SX-1_F01_L1_2,SX-1,Fuchs and Boutwell 01,10.1016/S0921-5093(01)01825-1,,Pollock et al 88,,Superalloys 1988 conf. proc.,0,,,,,,,,,,,0,SX-1_F01_0,γ',L1_2,,,,,,,,,,,,,,,,,,,,,,,,,,,,,,,,,,,,,,,,,,,,,,,,,,,,,,,,,,,,,,,,,,,,,,,,,,,,,,,,,,,,,,,,,,,,,,,,,,,,,,,,,,,,,,,,,,,,,,,,,,,,,,,,,,,,,,,,,,,,,,,,,,,,,,,,,,,,,,,,,,,,,,,,,,,,,,,,,,,,,,,,,,,,,,,,,,,,,,,,,,,,,,,,,,,,,
Ni-8.5Cr-10Al-2Re-0_Y07_0,Ni-8.5Cr-10Al-2Re-0,Yoon et al 07,10.1016/j.actamat.2006.08.027,,,,,1,γ,Ni-8.5Cr-10Al-2Re-0_Y07_A1,0.7163955555,0.8202,,γ',Ni-8.5Cr-10Al-2Re-0_Y07_L1_2,0.2836044445,0.1798,4.18,0,,,,exp,,1300,20,0,0,0,0,980,0.5,0,0,0,0,0.8362258441,0.07490027614,0,0.02103712815,0,0.06783675158,0,0,0,0,0,0,0.795,0.085,0,0.02,0,0.1,0,0,0,0,0,0,,,,,,,,,,,,,,,,,,,,,,,,,,,,,,,,,,,,,,,,,,,,,,,,,,,,,,,,,,,,,,,,,,,,,,,,,,,,,,,,,,,,,,,,,,,,,,,,,,,,,,,,,,,,,,,,,,,,,,,,,,,,,,,,,,,,,,,,,,,,,,,,,,,,,,,,,,,,,,,,,,,,,,,,,,,,,,,
Ni-8.5Cr-10Al-2Re-0_Y07_A1,Ni-8.5Cr-10Al-2Re-0,Yoon et al 07,10.1016/j.actamat.2006.08.027,,,,,0,,,,,,,,,,,0,Ni-8.5Cr-10Al-2Re-0_Y07_0,γ,A1,,,,,,,,,,,,,,,0.8416985704,0.08474778532,0,0.02131940754,0,0.05223423674,0,0,0,0,0,0,0.8054,0.0968,0,0.0204,0,0.0775,0,0,0,0,0,0,,,,,,,,,,,,,,,,,,,,,,,,,,,,,,,,,,,,,,,,,,,,,,,,,,,,,,,,,,,,,,,,,,,,,,,,,,,,,,,,,,,,,,,,,,,,,,,,,,,,,,,,,,,,,,,,,,,,,,,,,,,,,,,,,,,,,,,,,,,,,,,,,,,,,,,,,,,,,,,,,,,,,,,,,,,,,,,
Ni-8.5Cr-10Al-2Re-0_Y07_L1_2,Ni-8.5Cr-10Al-2Re-0,Yoon et al 07,10.1016/j.actamat.2006.08.027,,,,,0,,,,,,,,,,,0,Ni-8.5Cr-10Al-2Re-0_Y07_0,γ',L1_2,,,,,,,,,,,,,,,0.8154146164,0.05793421018,0,0.01894819313,0,0.1077029803,0,0,0,0,0,0,0.7617,0.0646,0,0.0177,0,0.156,0,0,0,0,0,0,,,,,,,,,,,,,,,,,,,,,,,,,,,,,,,,,,,,,,,,,,,,,,,,,,,,,,,,,,,,,,,,,,,,,,,,,,,,,,,,,,,,,,,,,,,,,,,,,,,,,,,,,,,,,,,,,,,,,,,,,,,,,,,,,,,,,,,,,,,,,,,,,,,,,,,,,,,,,,,,,,,,,,,,,,,,,,,
Ni-8.5Cr-10Al-2Re-.25_Y07_0,Ni-8.5Cr-10Al-2Re-.25,Yoon et al 07,10.1016/j.actamat.2006.08.027,,,,,1,γ,Ni-8.5Cr-10Al-2Re-.25_Y07_A1,0.7284713331,0.7967,,γ',Ni-8.5Cr-10Al-2Re-.25_Y07_L1_2,0.2715286669,0.2033,5.77,0,,,,exp,,1300,20,0,0,0,0,980,0.5,800,0.25,0,0,0.8362258441,0.07490027614,0,0.02103712815,0,0.06783675158,0,0,0,0,0,0,0.795,0.085,0,0.02,0,0.1,0,0,0,0,0,0,,,,,,,,,,,,,,,,,,,,,,,,,,,,,,,,,,,,,,,,,,,,,,,,,,,,,,,,,,,,,,,,,,,,,,,,,,,,,,,,,,,,,,,,,,,,,,,,,,,,,,,,,,,,,,,,,,,,,,,,,,,,,,,,,,,,,,,,,,,,,,,,,,,,,,,,,,,,,,,,,,,,,,,,,,,,,,,
Ni-8.5Cr-10Al-2Re-.25_Y07_A1,Ni-8.5Cr-10Al-2Re-.25,Yoon et al 07,10.1016/j.actamat.2006.08.027,,,,,0,,,,,,,,,,,0,Ni-8.5Cr-10Al-2Re-.25_Y07_0,γ,A1,,,,,,,,,,,,,,,0.8431667513,0.08509112512,0,0.02192212675,0,0.04981999685,0,0,0,0,0,0,0.8077,0.0973,0,0.021,0,0.074,0,0,0,0,0,0,,,,,,,,,,,,,,,,,,,,,,,,,,,,,,,,,,,,,,,,,,,,,,,,,,,,,,,,,,,,,,,,,,,,,,,,,,,,,,,,,,,,,,,,,,,,,,,,,,,,,,,,,,,,,,,,,,,,,,,,,,,,,,,,,,,,,,,,,,,,,,,,,,,,,,,,,,,,,,,,,,,,,,,,,,,,,,,
Ni-8.5Cr-10Al-2Re-.25_Y07_L1_2,Ni-8.5Cr-10Al-2Re-.25,Yoon et al 07,10.1016/j.actamat.2006.08.027,,,,,0,,,,,,,,,,,0,Ni-8.5Cr-10Al-2Re-.25_Y07_0,γ',L1_2,,,,,,,,,,,,,,,0.8198168376,0.04912722692,0,0.01385515159,0,0.1172007839,0,0,0,0,0,0,0.7633,0.0546,0,0.0129,0,0.1692,0,0,0,0,0,0,,,,,,,,,,,,,,,,,,,,,,,,,,,,,,,,,,,,,,,,,,,,,,,,,,,,,,,,,,,,,,,,,,,,,,,,,,,,,,,,,,,,,,,,,,,,,,,,,,,,,,,,,,,,,,,,,,,,,,,,,,,,,,,,,,,,,,,,,,,,,,,,,,,,,,,,,,,,,,,,,,,,,,,,,,,,,,,
Ni-8.5Cr-10Al-2Re-1_Y07_0,Ni-8.5Cr-10Al-2Re-1,Yoon et al 07,10.1016/j.actamat.2006.08.027,,,,,1,γ,Ni-8.5Cr-10Al-2Re-1_Y07_A1,0.7144461619,0.7712,,γ',Ni-8.5Cr-10Al-2Re-1_Y07_L1_2,0.2855538381,0.2288,8.26,0,,,,exp,,1300,20,0,0,0,0,980,0.5,800,1,0,0,0.8362258441,0.07490027614,0,0.02103712815,0,0.06783675158,0,0,0,0,0,0,0.795,0.085,0,0.02,0,0.1,0,0,0,0,0,0,,,,,,,,,,,,,,,,,,,,,,,,,,,,,,,,,,,,,,,,,,,,,,,,,,,,,,,,,,,,,,,,,,,,,,,,,,,,,,,,,,,,,,,,,,,,,,,,,,,,,,,,,,,,,,,,,,,,,,,,,,,,,,,,,,,,,,,,,,,,,,,,,,,,,,,,,,,,,,,,,,,,,,,,,,,,,,,
Ni-8.5Cr-10Al-2Re-1_Y07_A1,Ni-8.5Cr-10Al-2Re-1,Yoon et al 07,10.1016/j.actamat.2006.08.027,,,,,0,,,,,,,,,,,0,Ni-8.5Cr-10Al-2Re-1_Y07_0,γ,A1,,,,,,,,,,,,,,,0.8431116199,0.08699830537,0,0.02224890924,0,0.04764116552,0,0,0,0,0,0,0.80829,0.09956,0,0.02133,0,0.07082,0,0,0,0,0,0,,,,,,,,,,,,,,,,,,,,,,,,,,,,,,,,,,,,,,,,,,,,,,,,,,,,,,,,,,,,,,,,,,,,,,,,,,,,,,,,,,,,,,,,,,,,,,,,,,,,,,,,,,,,,,,,,,,,,,,,,,,,,,,,,,,,,,,,,,,,,,,,,,,,,,,,,,,,,,,,,,,,,,,,,,,,,,,
Ni-8.5Cr-10Al-2Re-1_Y07_L1_2,Ni-8.5Cr-10Al-2Re-1,Yoon et al 07,10.1016/j.actamat.2006.08.027,,,,,0,,,,,,,,,,,0,Ni-8.5Cr-10Al-2Re-1_Y07_0,γ',L1_2,,,,,,,,,,,,,,,0.8247881883,0.04536171492,0,0.01074362626,0,0.1191064705,0,0,0,0,0,0,0.7677,0.0504,0,0.01,0,0.1719,0,0,0,0,0,0,,,,,,,,,,,,,,,,,,,,,,,,,,,,,,,,,,,,,,,,,,,,,,,,,,,,,,,,,,,,,,,,,,,,,,,,,,,,,,,,,,,,,,,,,,,,,,,,,,,,,,,,,,,,,,,,,,,,,,,,,,,,,,,,,,,,,,,,,,,,,,,,,,,,,,,,,,,,,,,,,,,,,,,,,,,,,,,
Ni-8.5Cr-10Al-2Re-4_Y07_0,Ni-8.5Cr-10Al-2Re-4,Yoon et al 07,10.1016/j.actamat.2006.08.027,,,,,1,γ,Ni-8.5Cr-10Al-2Re-4_Y07_A1,0.7072087087,0.7531,,γ',Ni-8.5Cr-10Al-2Re-4_Y07_L1_2,0.2927912913,0.2469,12.61,0,,,,exp,,1300,20,0,0,0,0,980,0.5,800,4,0,0,0.8362258441,0.07490027614,0,0.02103712815,0,0.06783675158,0,0,0,0,0,0,0.795,0.085,0,0.02,0,0.1,0,0,0,0,0,0,,,,,,,,,,,,,,,,,,,,,,,,,,,,,,,,,,,,,,,,,,,,,,,,,,,,,,,,,,,,,,,,,,,,,,,,,,,,,,,,,,,,,,,,,,,,,,,,,,,,,,,,,,,,,,,,,,,,,,,,,,,,,,,,,,,,,,,,,,,,,,,,,,,,,,,,,,,,,,,,,,,,,,,,,,,,,,,
Ni-8.5Cr-10Al-2Re-4_Y07_A1,Ni-8.5Cr-10Al-2Re-4,Yoon et al 07,10.1016/j.actamat.2006.08.027,,,,,0,,,,,,,,,,,0,Ni-8.5Cr-10Al-2Re-4_Y07_0,γ,A1,,,,,,,,,,,,,,,0.844357821,0.08692213019,0,0.0221214556,0,0.04659859322,0,0,0,0,0,0,0.80995,0.09953,0,0.02122,0,0.06931,0,0,0,0,0,0,,,,,,,,,,,,,,,,,,,,,,,,,,,,,,,,,,,,,,,,,,,,,,,,,,,,,,,,,,,,,,,,,,,,,,,,,,,,,,,,,,,,,,,,,,,,,,,,,,,,,,,,,,,,,,,,,,,,,,,,,,,,,,,,,,,,,,,,,,,,,,,,,,,,,,,,,,,,,,,,,,,,,,,,,,,,,,,
Ni-8.5Cr-10Al-2Re-4_Y07_L1_2,Ni-8.5Cr-10Al-2Re-4,Yoon et al 07,10.1016/j.actamat.2006.08.027,,,,,0,,,,,,,,,,,0,Ni-8.5Cr-10Al-2Re-4_Y07_0,γ',L1_2,,,,,,,,,,,,,,,0.8242392602,0.04550022311,0,0.0104865866,0,0.1197739301,0,0,0,0,0,0,0.76713,0.05055,0,0.00976,0,0.17285,0,0,0,0,0,0,,,,,,,,,,,,,,,,,,,,,,,,,,,,,,,,,,,,,,,,,,,,,,,,,,,,,,,,,,,,,,,,,,,,,,,,,,,,,,,,,,,,,,,,,,,,,,,,,,,,,,,,,,,,,,,,,,,,,,,,,,,,,,,,,,,,,,,,,,,,,,,,,,,,,,,,,,,,,,,,,,,,,,,,,,,,,,,
Ni-8.5Cr-10Al-2Re-16_Y07_0,Ni-8.5Cr-10Al-2Re-16,Yoon et al 07,10.1016/j.actamat.2006.08.027,,,,,1,γ,Ni-8.5Cr-10Al-2Re-16_Y07_A1,0.7150326433,0.7536,,γ',Ni-8.5Cr-10Al-2Re-16_Y07_L1_2,0.2849673567,0.2464,15.98,0,,,,exp,,1300,20,0,0,0,0,980,0.5,800,16,0,0,0.8362258441,0.07490027614,0,0.02103712815,0,0.06783675158,0,0,0,0,0,0,0.795,0.085,0,0.02,0,0.1,0,0,0,0,0,0,,,,,,,,,,,,,,,,,,,,,,,,,,,,,,,,,,,,,,,,,,,,,,,,,,,,,,,,,,,,,,,,,,,,,,,,,,,,,,,,,,,,,,,,,,,,,,,,,,,,,,,,,,,,,,,,,,,,,,,,,,,,,,,,,,,,,,,,,,,,,,,,,,,,,,,,,,,,,,,,,,,,,,,,,,,,,,,
Ni-8.5Cr-10Al-2Re-16_Y07_A1,Ni-8.5Cr-10Al-2Re-16,Yoon et al 07,10.1016/j.actamat.2006.08.027,,,,,0,,,,,,,,,,,0,Ni-8.5Cr-10Al-2Re-16_Y07_0,γ,A1,,,,,,,,,,,,,,,0.8436228279,0.0869562475,0,0.02249063071,0,0.04693029391,0,0,0,0,0,0,0.80909,0.09955,0,0.02157,0,0.06979,0,0,0,0,0,0,,,,,,,,,,,,,,,,,,,,,,,,,,,,,,,,,,,,,,,,,,,,,,,,,,,,,,,,,,,,,,,,,,,,,,,,,,,,,,,,,,,,,,,,,,,,,,,,,,,,,,,,,,,,,,,,,,,,,,,,,,,,,,,,,,,,,,,,,,,,,,,,,,,,,,,,,,,,,,,,,,,,,,,,,,,,,,,
Ni-8.5Cr-10Al-2Re-16_Y07_L1_2,Ni-8.5Cr-10Al-2Re-16,Yoon et al 07,10.1016/j.actamat.2006.08.027,,,,,0,,,,,,,,,,,0,Ni-8.5Cr-10Al-2Re-16_Y07_0,γ',L1_2,,,,,,,,,,,,,,,0.824143454,0.04494098433,0,0.00999808782,0,0.1209174738,0,0,0,0,0,0,0.7666,0.0499,0,0.0093,0,0.1744,0,0,0,0,0,0,,,,,,,,,,,,,,,,,,,,,,,,,,,,,,,,,,,,,,,,,,,,,,,,,,,,,,,,,,,,,,,,,,,,,,,,,,,,,,,,,,,,,,,,,,,,,,,,,,,,,,,,,,,,,,,,,,,,,,,,,,,,,,,,,,,,,,,,,,,,,,,,,,,,,,,,,,,,,,,,,,,,,,,,,,,,,,,
Ni-8.5Cr-10Al-2Re-64_Y07_0,Ni-8.5Cr-10Al-2Re-64,Yoon et al 07,10.1016/j.actamat.2006.08.027,,,,,1,γ,Ni-8.5Cr-10Al-2Re-64_Y07_A1,0.7102174264,0.7474,,γ',Ni-8.5Cr-10Al-2Re-64_Y07_L1_2,0.2897825736,0.2526,23.14,0,,,,exp,,1300,20,0,0,0,0,980,0.5,800,64,0,0,0.8362258441,0.07490027614,0,0.02103712815,0,0.06783675158,0,0,0,0,0,0,0.795,0.085,0,0.02,0,0.1,0,0,0,0,0,0,,,,,,,,,,,,,,,,,,,,,,,,,,,,,,,,,,,,,,,,,,,,,,,,,,,,,,,,,,,,,,,,,,,,,,,,,,,,,,,,,,,,,,,,,,,,,,,,,,,,,,,,,,,,,,,,,,,,,,,,,,,,,,,,,,,,,,,,,,,,,,,,,,,,,,,,,,,,,,,,,,,,,,,,,,,,,,,
Ni-8.5Cr-10Al-2Re-64_Y07_A1,Ni-8.5Cr-10Al-2Re-64,Yoon et al 07,10.1016/j.actamat.2006.08.027,,,,,0,,,,,,,,,,,0,Ni-8.5Cr-10Al-2Re-64_Y07_0,γ,A1,,,,,,,,,,,,,,,0.8449400913,0.08636941588,0,0.02273708506,0,0.04595340778,0,0,0,0,0,0,0.81086,0.09894,0,0.02182,0,0.06838,0,0,0,0,0,0,,,,,,,,,,,,,,,,,,,,,,,,,,,,,,,,,,,,,,,,,,,,,,,,,,,,,,,,,,,,,,,,,,,,,,,,,,,,,,,,,,,,,,,,,,,,,,,,,,,,,,,,,,,,,,,,,,,,,,,,,,,,,,,,,,,,,,,,,,,,,,,,,,,,,,,,,,,,,,,,,,,,,,,,,,,,,,,
Ni-8.5Cr-10Al-2Re-64_Y07_L1_2,Ni-8.5Cr-10Al-2Re-64,Yoon et al 07,10.1016/j.actamat.2006.08.027,,,,,0,,,,,,,,,,,0,Ni-8.5Cr-10Al-2Re-64_Y07_0,γ',L1_2,,,,,,,,,,,,,,,0.8222686479,0.04570602352,0,0.01006363142,0,0.1219616972,0,0,0,0,0,0,0.76396,0.05069,0,0.00935,0,0.1757,0,0,0,0,0,0,,,,,,,,,,,,,,,,,,,,,,,,,,,,,,,,,,,,,,,,,,,,,,,,,,,,,,,,,,,,,,,,,,,,,,,,,,,,,,,,,,,,,,,,,,,,,,,,,,,,,,,,,,,,,,,,,,,,,,,,,,,,,,,,,,,,,,,,,,,,,,,,,,,,,,,,,,,,,,,,,,,,,,,,,,,,,,,
Ni-8.5Cr-10Al-2Re-264_Y07_0,Ni-8.5Cr-10Al-2Re-264,Yoon et al 07,10.1016/j.actamat.2006.08.027,,,,,1,γ,Ni-8.5Cr-10Al-2Re-264_Y07_A1,0.7097373347,0.7459,,γ',Ni-8.5Cr-10Al-2Re-264_Y07_L1_2,0.2902626653,0.2541,31.47,0,,,,exp,,1300,20,0,0,0,0,980,0.5,800,264,0,0,0.8362258441,0.07490027614,0,0.02103712815,0,0.06783675158,0,0,0,0,0,0,0.795,0.085,0,0.02,0,0.1,0,0,0,0,0,0,,,,,,,,,,,,,,,,,,,,,,,,,,,,,,,,,,,,,,,,,,,,,,,,,,,,,,,,,,,,,,,,,,,,,,,,,,,,,,,,,,,,,,,,,,,,,,,,,,,,,,,,,,,,,,,,,,,,,,,,,,,,,,,,,,,,,,,,,,,,,,,,,,,,,,,,,,,,,,,,,,,,,,,,,,,,,,,
Ni-8.5Cr-10Al-2Re-264_Y07_A1,Ni-8.5Cr-10Al-2Re-264,Yoon et al 07,10.1016/j.actamat.2006.08.027,,,,,0,,,,,,,,,,,0,Ni-8.5Cr-10Al-2Re-264_Y07_0,γ,A1,,,,,,,,,,,,,,,0.8442639839,0.08731749743,0,0.02230524599,0,0.04611327273,0,0,0,0,0,0,0.81,0.1,0,0.0214,0,0.0686,0,0,0,0,0,0,,,,,,,,,,,,,,,,,,,,,,,,,,,,,,,,,,,,,,,,,,,,,,,,,,,,,,,,,,,,,,,,,,,,,,,,,,,,,,,,,,,,,,,,,,,,,,,,,,,,,,,,,,,,,,,,,,,,,,,,,,,,,,,,,,,,,,,,,,,,,,,,,,,,,,,,,,,,,,,,,,,,,,,,,,,,,,,
Ni-8.5Cr-10Al-2Re-264_Y07_L1_2,Ni-8.5Cr-10Al-2Re-264,Yoon et al 07,10.1016/j.actamat.2006.08.027,,,,,0,,,,,,,,,,,0,Ni-8.5Cr-10Al-2Re-264_Y07_0,γ',L1_2,,,,,,,,,,,,,,,0.8214578196,0.04713602642,0,0.009139030412,0,0.1222671236,0,0,0,0,0,0,0.76312,0.05227,0,0.00849,0,0.17612,0,0,0,0,0,0,,,,,,,,,,,,,,,,,,,,,,,,,,,,,,,,,,,,,,,,,,,,,,,,,,,,,,,,,,,,,,,,,,,,,,,,,,,,,,,,,,,,,,,,,,,,,,,,,,,,,,,,,,,,,,,,,,,,,,,,,,,,,,,,,,,,,,,,,,,,,,,,,,,,,,,,,,,,,,,,,,,,,,,,,,,,,,,
ERBO/1A-1_P14_0,ERBO/1A-1,Parsa et al 14,10.1002/adem.201400136,,,,,1,γ,ERBO/1A-1_P14_A1,,,,γ',ERBO/1A-1_P14_L1_2,,,,1,,,,sc,As cast; Comp.+properties. are avg. of several samples,0,0,0,0,0,0,0,0,0,0,0,0,0.607,0.062,0.094,0.029,0,0.058,0.068,0.065,0.01,0.006,0,0.001,0.5717946248,0.06971641246,0.105699077,0.02731802985,0,0.08471704223,0.06405606999,0.06062476168,0.009420010293,0.005652006176,0,0.00100196561,,,,,,,,,,,,,,,,,,,,,,,,,8.7,,,,,,,,,,,,,,,,,,,,,,,,,,,,,,,,,,,,,,,,,,,,,,,,,,,,,,,,,,,,,,,,,,,,,,,,,,,,,,,,,,,,,,,,,,,,,,,,,,,,,,,,,,,,,,,,,,,,,,,,,,,,,,,,,,,,,,,,,,,,,,,,,,,,,,
ERBO/1A-1_P14_A1,ERBO/1A-1,Parsa et al 14,10.1002/adem.201400136,,,,,0,,,,,,,,,,,0,ERBO/1A-1_P14_0,γ,A1,,,,,,,,,,,,,,,,,,,,,,,,,,,,,,,,,,,,,,,,,,,,,,,,,,,,,,,,,,,,,,,,,,,,,,,,,,,,,,,,,,,,,,,,,,,,,,,,,,,,,,,,,,,,,,,,,,,,,,,,,,,,,,,,,,,,,,,,,,,,,,,,,,,,,,,,,,,,,,,,,,,,,,,,,,,,,,,,,,,,,,,,,,,,,,,,,,,,,,,,,,,,,,,,,,,,,
ERBO/1A-1_P14_L1_2,ERBO/1A-1,Parsa et al 14,10.1002/adem.201400136,,,,,0,,,,,,,,,,,0,ERBO/1A-1_P14_0,γ',L1_2,,,,,,,,,,,,,,,,,,,,,,,,,,,,,,,,,,,,,,,,,,,,,,,,,,,,,,,,,,,,,,,,,,,,,,,,,,,,,,,,,,,,,,,,,,,,,,,,,,,,,,,,,,,,,,,,,,,,,,,,,,,,,,,,,,,,,,,,,,,,,,,,,,,,,,,,,,,,,,,,,,,,,,,,,,,,,,,,,,,,,,,,,,,,,,,,,,,,,,,,,,,,,,,,,,,,,
ERBO/1C-1_P14_0,ERBO/1C-1,Parsa et al 14,10.1002/adem.201400136,,,,,1,γ,ERBO/1C-1_P14_A1,0.2373740337,0.2466871001,,γ',ERBO/1C-1_P14_L1_2,0.7626259663,0.7533128999,,1,,,,sc,Comp.+properties. are avg. of several samples,1290,1,1300,6,0,0,1140,4,870,16,0,0,0.609,0.062,0.093,0.028,0,0.057,0.068,0.066,0.01,0.006,0,0.001,0.574086462,0.06976597471,0.1046489621,0.02639477986,0,0.08331559157,0.06410160824,0.06160121227,0.009426707094,0.005656024256,0,0.00100267792,,,,,,,,,,,,,,,,,,,,,,,,,8.7,,,,,,,,,,,,,,,,,,,,,,,,,,,,,,,,,,,,,1050,160,,,50,165,,,24,3.9,,,,,,,,,,,,,,,,,,,,,,,,,,,,,,,,,,,,,,,,,,,,,,,,,,,,,,,,,,,,,,,,,,,,,,,,,,,,,,,,,,,,,,,,,,,,,,,,,,,,,,,,
ERBO/1C-1_P14_A1,ERBO/1C-1,Parsa et al 14,10.1002/adem.201400136,,,,,0,,,,,,,,,,,0,ERBO/1C-1_P14_0,γ,A1,,,,,,,,,,,,,,,0.4,0.172,0.179,0.123,0,0.011,0.004,0.098,0.001,0.012,0,0,0.3727612015,0.1913335468,0.1991203772,0.1146240695,0,0.01589479059,0.003727612015,0.09042366334,0.0009319030037,0.01118283604,0,0,,,,,,,,,,,,,,,,,,,,,,,,,,,,,,,,,,,,,,,,,,,,,,,,,,,,,,,,,,,,,,,,,,,,,,,,,,,,,,,,,,,,,,,,,,,,,,,,,,,,,,,,,,,,,,,,,,,,,,,,,,,,,,,,,,,,,,,,,,,,,,,,,,,,,,,,,,,,,,,,,,,,,,,,,,,,,,,
ERBO/1C-1_P14_L1_2,ERBO/1C-1,Parsa et al 14,10.1002/adem.201400136,,,,,0,,,,,,,,,,,0,ERBO/1C-1_P14_0,γ',L1_2,,,,,,,,,,,,,,,0.664,0.018,0.06,0.006,0,0.076,0.099,0.058,0.014,0.004,0,0.001,0.6285250884,0.0203385041,0.06779501366,0.00567944357,0,0.1115474237,0.0937108189,0.05435854735,0.013252035,0.003786295713,0,0.001006829604,,,,,,,,,,,,,,,,,,,,,,,,,,,,,,,,,,,,,,,,,,,,,,,,,,,,,,,,,,,,,,,,,,,,,,,,,,,,,,,,,,,,,,,,,,,,,,,,,,,,,,,,,,,,,,,,,,,,,,,,,,,,,,,,,,,,,,,,,,,,,,,,,,,,,,,,,,,,,,,,,,,,,,,,,,,,,,,
CMSX-4_S01_0,CMSX-4,Sieboerger et al 01,10.1016/S0921-5093(00)01318-6,,,,,1,γ,CMSX-4_S01_A1,,,,γ',CMSX-4_S01_L1_2,,,,1,,,,sc,Appear to be as cast,0,0,0,0,0,0,0,0,0,0,0,0,0.6787059778,0.06848160709,0.09281059908,0.01075603768,0,0.08671034504,0.02151207537,0.02172686172,0.01398284899,0.004302415073,0,0.001011232169,0.631,0.076,0.103,0.01,0,0.125,0.02,0.02,0.013,0.004,0,0.001,,,,,,,,,,,,,,,,,,,,,,,,,,,,,,24,,,,,127,131,0.389,697,,,,,101,107,0.398,897,,,,,90,99,0.409,997,,,,,82,94,0.42,,,,,,,,,,,,,,,,,,,,,,,,,,,,,,,,,,,,,,,,,,,,,,,,,,,,,,,,,,,,,,,,,,,,,,,,,,,,,,,,,,,,,,,,,,,,,,,,,,,,,,,,,,,,,,,,,,
CMSX-4_S01_A1,CMSX-4,Sieboerger et al 01,10.1016/S0921-5093(00)01318-6,,,,,0,,,,,,,,,,,0,CMSX-4_S01_0,γ,A1,,,,,,,,,,,,,,,,,,,,,,,,,,,,,,,,,,,,,,,,,,,,,,,,,,,,,,,,,,,,,,,,,,,,,,,,,,,,,,,,,,,,,,,,,,,,,,,,,,,,,,,,,,,,,,,,,,,,,,,,,,,,,,,,,,,,,,,,,,,,,,,,,,,,,,,,,,,,,,,,,,,,,,,,,,,,,,,,,,,,,,,,,,,,,,,,,,,,,,,,,,,,,,,,,,,,,
CMSX-4_S01_L1_2,CMSX-4,Sieboerger et al 01,10.1016/S0921-5093(00)01318-6,,,,,0,,,,,,,,,,,0,CMSX-4_S01_0,γ',L1_2,,,,,,,,,,,,,,,,,,,,,,,,,,,,,,,,,,,,,,,,,,,,,,,,,,,,,,,,,,,,,,,,,,,,,,,,,,,,,,,,,,,,,,,,,,,,,,,,,,,,,,,,,,,,,,,,,,,,,,,,,,,,,,,,,,,,,,,,,,,,,,,,,,,,,,,,,,,,,,,,,,,,,,,,,,,,,,,,,,,,,,,,,,,,,,,,,,,,,,,,,,,,,,,,,,,,,
CMSX-4 matrix_S01_A1,CMSX-4 matrix,Sieboerger et al 01,10.1016/S0921-5093(00)01318-6,,,,,0,,,,,,,,,,,0,,γ,A1,,,0,0,0,0,0,0,0,0,0,0,0,0,0.5855148648,0.178691384,0.1661829871,0.0319953478,0,0,0,0.02908332353,0,0.008532092747,0,0,0.549,0.2,0.186,0.03,0,0,0,0.027,0,0.008,0,0,,,,,,,,,,,,,,,,,,,,,,,,,,,,,,24,,,,,128,136,0.391,597,,,,,100,111,0.41,697,,,,,93,106,0.415,797,,,,,87,102,0.418,,,,,,,,,,,,,,,,,,,,,,,,,,,,,,,,,,,,,,,,,,,,,,,,,,,,,,,,,,,,,,,,,,,,,,,,,,,,,,,,,,,,,,,,,,,,,,,,,,,,,,,,,,,,,,,,,,
CMSX-4 γ’_S01_L1_2,CMSX-4 γ’,Sieboerger et al 01,10.1016/S0921-5093(00)01318-6,,,,,0,,,,,,,,,,,0,,γ',L1_2,,,0,0,0,0,0,0,0,0,0,0,0,0,0.805808322,0,0,0,0,0.1615237731,0.01088930165,0,0.0217786033,0,0,0,0.74,0,0,0,0,0.23,0.01,0,0.02,0,0,0,,,,,,,,,,,,,,,,,,,,,,,,,,,,,,24,,,,,113,129,0.403,597,,,,,95,109,0.422,697,,,,,92,106,0.426,797,,,,,89,103,0.43,,,,,,,,,,,,,,,,,,,,,,,,,,,,,,,,,,,,,,,,,,,,,,,,,,,,,,,,,,,,,,,,,,,,,,,,,,,,,,,,,,,,,,,,,,,,,,,,,,,,,,,,,,,,,,,,,,
R1_F99_0,R1,Fahrmann et al 99,10.1016/S0921-5093(98)00953-8,,,,,1,γ,R1_F99_A1,,0.53,,γ',R1_F99_L1_2,,0.47,,0,,,,exp,,1310,48,0,0,0,0,1020,470,0,0,0,0,0.895,0,0,0,0,0.096,0,0,0,0.009,0,0,0.8500697887,0,0,0,0,0.1413820235,0,0,0,0.008548187819,0,0,,,,,,,,,,,,,,,,,,,,,,,,,,,0.28,,0.279608548,20,,,,,116,,,800,,,,,89,,,1000,,,,,75,,,1200,,,,,58,,,,,,,,,,,,,,,,,,,,,,,,,,,,,,,,,,,,,,,,,,,,,,,,,,,,,,,,,,,,,,,,,,,,,,,,,,,,,,,,,,,,,,,,,,,,,,,,,,,,,,,,,,,,,,,,,,,,
R1_F99_A1,R1,Fahrmann et al 99,10.1016/S0921-5093(98)00953-8,,,,,0,,,,,,,,,,,0,R1_F99_0,γ,A1,,,,,,,,,,,,,,,,,,,,,,,,,,,,,,,,,,,,,,,,,,,,,,,,,,,,,,,,,,,,,,,,,,,,,,,,,,,,,,,,,,,,,,,,,,,,,,,,,,,,,,,,,,,,,,,,,,,,,,,,,,,,,,,,,,,,,,,,,,,,,,,,,,,,,,,,,,,,,,,,,,,,,,,,,,,,,,,,,,,,,,,,,,,,,,,,,,,,,,,,,,,,,,,,,,,,,
R1_F99_L1_2,R1,Fahrmann et al 99,10.1016/S0921-5093(98)00953-8,,,,,0,,,,,,,,,,,0,R1_F99_0,γ',L1_2,,,,,,,,,,,,,,,,,,,,,,,,,,,,,,,,,,,,,,,,,,,,,,,,,,,,,,,,,,,,,,,,,,,,,,,,,,,,,,,,,,,,,,,,,,,,,,,,,,,,,,,,,,,,,,,,,,,,,,,,,,,,,,,,,,,,,,,,,,,,,,,,,,,,,,,,,,,,,,,,,,,,,,,,,,,,,,,,,,,,,,,,,,,,,,,,,,,,,,,,,,,,,,,,,,,,,
R2_F99_0,R2,Fahrmann et al 99,10.1016/S0921-5093(98)00953-8,,,,,1,γ,R2_F99_A1,,,,γ',R2_F99_L1_2,,,,0,,,,exp,,1300,48,0,0,0,0,0,0,0,0,0,0,0.915,0,0,0,0,0.066,0,0,0,0.019,0,0,0.8829168938,0,0,0,0,0.09874931277,0,0,0,0.01833379342,0,0,,,,,,,,,,,,,,,,,,,,,,,,,,,,,,20,,,,,121,,,800,,,,,90,,,1000,,,,,76,,,1200,,,,,63,,,,,,,,,,,,,,,,,,,,,,,,,,,,,,,,,,,,,,,,,,,,,,,,,,,,,,,,,,,,,,,,,,,,,,,,,,,,,,,,,,,,,,,,,,,,,,,,,,,,,,,,,,,,,,,,,,,,
R2_F99_A1,R2,Fahrmann et al 99,10.1016/S0921-5093(98)00953-8,,,,,0,,,,,,,,,,,0,R2_F99_0,γ,A1,,,,,,,,,,,,,,,,,,,,,,,,,,,,,,,,,,,,,,,,,,,,,,,,,,,,,,,,,,,,,,,,,,,,,,,,,,,,,,,,,,,,,,,,,,,,,,,,,,,,,,,,,,,,,,,,,,,,,,,,,,,,,,,,,,,,,,,,,,,,,,,,,,,,,,,,,,,,,,,,,,,,,,,,,,,,,,,,,,,,,,,,,,,,,,,,,,,,,,,,,,,,,,,,,,,,,
R2_F99_L1_2,R2,Fahrmann et al 99,10.1016/S0921-5093(98)00953-8,,,,,0,,,,,,,,,,,0,R2_F99_0,γ',L1_2,,,,,,,,,,,,,,,,,,,,,,,,,,,,,,,,,,,,,,,,,,,,,,,,,,,,,,,,,,,,,,,,,,,,,,,,,,,,,,,,,,,,,,,,,,,,,,,,,,,,,,,,,,,,,,,,,,,,,,,,,,,,,,,,,,,,,,,,,,,,,,,,,,,,,,,,,,,,,,,,,,,,,,,,,,,,,,,,,,,,,,,,,,,,,,,,,,,,,,,,,,,,,,,,,,,,,
R3_F99_0,R3,Fahrmann et al 99,10.1016/S0921-5093(98)00953-8,,,,,1,γ,R3_F99_A1,,0.4,,γ',R3_F99_L1_2,,0.6,,0,,,,exp,,1310,48,0,0,0,0,985,800,0,0,0,0,0.789,0,0,0,0,0.06,0,0,0,0.151,0,0,0.7637694802,0,0,0,0,0.09005917436,0,0,0,0.1461713454,0,0,,,,,,,,,,,,,,,,,,,,,,,,,,,-0.45,,-0.4510147833,20,,,,,124,,,800,,,,,98,,,1000,,,,,83,,,1200,,,,,56,,,,,,,,,,,,,,,,,,,,,,,,,,,,,,,,,,,,,,,,,,,,,,,,,,,,,,,,,,,,,,,,,,,,,,,,,,,,,,,,,,,,,,,,,,,,,,,,,,,,,,,,,,,,,,,,,,,,
R3_F99_A1,R3,Fahrmann et al 99,10.1016/S0921-5093(98)00953-8,,,,,0,,,,,,,,,,,0,R3_F99_0,γ,A1,,,,,,,,,,,,,,,,,,,,,,,,,,,,,,,,,,,,,,,,,,,,,,,,,,,,,,,,,,,,,,,,,,,,,,,,,,,,,,,,,,,,,,,,,,,,,,,,,,,,,,,,,,,,,,,,,,,,,,,,,,,,,,,,,,,,,,,,,,,,,,,,,,,,,,,,,,,,,,,,,,,,,,,,,,,,,,,,,,,,,,,,,,,,,,,,,,,,,,,,,,,,,,,,,,,,,
R3_F99_L1_2,R3,Fahrmann et al 99,10.1016/S0921-5093(98)00953-8,,,,,0,,,,,,,,,,,0,R3_F99_0,γ',L1_2,,,,,,,,,,,,,,,,,,,,,,,,,,,,,,,,,,,,,,,,,,,,,,,,,,,,,,,,,,,,,,,,,,,,,,,,,,,,,,,,,,,,,,,,,,,,,,,,,,,,,,,,,,,,,,,,,,,,,,,,,,,,,,,,,,,,,,,,,,,,,,,,,,,,,,,,,,,,,,,,,,,,,,,,,,,,,,,,,,,,,,,,,,,,,,,,,,,,,,,,,,,,,,,,,,,,,
R4_F99_0,R4,Fahrmann et al 99,10.1016/S0921-5093(98)00953-8,,,,,1,γ,R4_F99_A1,,,,γ',R4_F99_L1_2,,,,0,,,,exp,,1300,48,0,0,0,0,0,0,0,0,0,0,0.75,0,0,0,0,0.028,0,0,0,0.222,0,0,0.7386135602,0,0,0,0,0.04275682598,0,0,0,0.2186296138,0,0,,,,,,,,,,,,,,,,,,,,,,,,,,,,,,20,,,,,126,,,800,,,,,93,,,1000,,,,,74,,,1200,,,,,60,,,,,,,,,,,,,,,,,,,,,,,,,,,,,,,,,,,,,,,,,,,,,,,,,,,,,,,,,,,,,,,,,,,,,,,,,,,,,,,,,,,,,,,,,,,,,,,,,,,,,,,,,,,,,,,,,,,,
R4_F99_A1,R4,Fahrmann et al 99,10.1016/S0921-5093(98)00953-8,,,,,0,,,,,,,,,,,0,R4_F99_0,γ,A1,,,,,,,,,,,,,,,,,,,,,,,,,,,,,,,,,,,,,,,,,,,,,,,,,,,,,,,,,,,,,,,,,,,,,,,,,,,,,,,,,,,,,,,,,,,,,,,,,,,,,,,,,,,,,,,,,,,,,,,,,,,,,,,,,,,,,,,,,,,,,,,,,,,,,,,,,,,,,,,,,,,,,,,,,,,,,,,,,,,,,,,,,,,,,,,,,,,,,,,,,,,,,,,,,,,,,
R4_F99_L1_2,R4,Fahrmann et al 99,10.1016/S0921-5093(98)00953-8,,,,,0,,,,,,,,,,,0,R4_F99_0,γ',L1_2,,,,,,,,,,,,,,,,,,,,,,,,,,,,,,,,,,,,,,,,,,,,,,,,,,,,,,,,,,,,,,,,,,,,,,,,,,,,,,,,,,,,,,,,,,,,,,,,,,,,,,,,,,,,,,,,,,,,,,,,,,,,,,,,,,,,,,,,,,,,,,,,,,,,,,,,,,,,,,,,,,,,,,,,,,,,,,,,,,,,,,,,,,,,,,,,,,,,,,,,,,,,,,,,,,,,,
SRR99_H85_0,SRR99,Hopgood and Martin 85,10.1016/0025-5416(86)90092-3,,,,,1,γ,SRR99_H85_A1,,,,γ',SRR99_H85_L1_2,,,,1,,,,sc,,1300,4,0,0,0,0,0,0,0,0,0,0,0.7144756398,0.0862878026,0.04484813025,0,0,0.08286213777,0.009743336314,0.03287415318,0.02890880005,0,0,0,0.6673,0.0962,0.05,0,0,0.12,0.0091,0.0304,0.027,0,0,0,,,,,,,,,,,,,,,,,,,,,,,,,,,,,,,,,,,,,,,,,,,,,,,,,,,,,,,,,,,,,,750,800,,,3.5,145,,,17.5,,,,,,,,,,,,,,,,,,,,,,,,,,,,,,,,,,,,,,,,,,,,,,,,,,,,,,,,,,,,,,,,,,,,,,,,,,,,,,,,,,,,,,,,,,,,,,,,,,,,,,,,,
SRR99_H85_A1,SRR99,Hopgood and Martin 85,10.1016/0025-5416(86)90092-3,,,,,0,,,,,,,,,,,0,SRR99_H85_0,γ,A1,,,,,,,,,,,,,,,,,,,,,,,,,,,,,,,,,,,,,,,,,,,,,,,,,,,,,,,,,,,,,,,,,,,,,,,,,,,,,,,,,,,,,,,,,,,,,,,,,,,,,,,,,,,,,,,,,,,,,,,,,,,,,,,,,,,,,,,,,,,,,,,,,,,,,,,,,,,,,,,,,,,,,,,,,,,,,,,,,,,,,,,,,,,,,,,,,,,,,,,,,,,,,,,,,,,,,
SRR99_H85_L1_2,SRR99,Hopgood and Martin 85,10.1016/0025-5416(86)90092-3,,,,,0,,,,,,,,,,,0,SRR99_H85_0,γ',L1_2,,,,,,,,,,,,,,,,,,,,,,,,,,,,,,,,,,,,,,,,,,,,,,,,,,,,,,,,,,,,,,,,,,,,,,,,,,,,,,,,,,,,,,,,,,,,,,,,,,,,,,,,,,,,,,,,,,,,,,,,,,,,,,,,,,,,,,,,,,,,,,,,,,,,,,,,,,,,,,,,,,,,,,,,,,,,,,,,,,,,,,,,,,,,,,,,,,,,,,,,,,,,,,,,,,,,,
SRR99_H85_0_1,SRR99,Hopgood and Martin 85,10.1016/0025-5416(86)90092-3,,,,,1,γ,SRR99_H85_A1_1,,,,γ',SRR99_H85_L1_2_1,,,,1,,,,sc,,1300,4,0,0,0,0,1100,0.166666667,0,0,0,0,0.7144756398,0.0862878026,0.04484813025,0,0,0.08286213777,0.009743336314,0.03287415318,0.02890880005,0,0,0,0.6673,0.0962,0.05,0,0,0.12,0.0091,0.0304,0.027,0,0,0,,,,,,,,,,,,,,,,,,,,,,,,,,,,,,,,,,,,,,,,,,,,,,,,,,,,,,,,,,,,,,750,800,,,1.8,137,,,19.7,,,,,,,,,,,,,,,,,,,,,,,,,,,,,,,,,,,,,,,,,,,,,,,,,,,,,,,,,,,,,,,,,,,,,,,,,,,,,,,,,,,,,,,,,,,,,,,,,,,,,,,,,
SRR99_H85_A1_1,SRR99,Hopgood and Martin 85,10.1016/0025-5416(86)90092-3,,,,,0,,,,,,,,,,,0,SRR99_H85_0_1,γ,A1,,,,,,,,,,,,,,,,,,,,,,,,,,,,,,,,,,,,,,,,,,,,,,,,,,,,,,,,,,,,,,,,,,,,,,,,,,,,,,,,,,,,,,,,,,,,,,,,,,,,,,,,,,,,,,,,,,,,,,,,,,,,,,,,,,,,,,,,,,,,,,,,,,,,,,,,,,,,,,,,,,,,,,,,,,,,,,,,,,,,,,,,,,,,,,,,,,,,,,,,,,,,,,,,,,,,,
SRR99_H85_L1_2_1,SRR99,Hopgood and Martin 85,10.1016/0025-5416(86)90092-3,,,,,0,,,,,,,,,,,0,SRR99_H85_0_1,γ',L1_2,,,,,,,,,,,,,,,,,,,,,,,,,,,,,,,,,,,,,,,,,,,,,,,,,,,,,,,,,,,,,,,,,,,,,,,,,,,,,,,,,,,,,,,,,,,,,,,,,,,,,,,,,,,,,,,,,,,,,,,,,,,,,,,,,,,,,,,,,,,,,,,,,,,,,,,,,,,,,,,,,,,,,,,,,,,,,,,,,,,,,,,,,,,,,,,,,,,,,,,,,,,,,,,,,,,,,
SRR99_H85_0_2,SRR99,Hopgood and Martin 85,10.1016/0025-5416(86)90092-3,,,,,1,γ,SRR99_H85_A1_2,,,,γ',SRR99_H85_L1_2_2,,,,1,,,,sc,,1300,4,0,0,0,0,1100,1,0,0,0,0,0.7144756398,0.0862878026,0.04484813025,0,0,0.08286213777,0.009743336314,0.03287415318,0.02890880005,0,0,0,0.6673,0.0962,0.05,0,0,0.12,0.0091,0.0304,0.027,0,0,0,,,,,,,,,,,,,,,,,,,,,,,,,,,,,,,,,,,,,,,,,,,,,,,,,,,,,,,,,,,,,,750,800,,,1.5,105,,,17.5,,,,,,,,,,,,,,,,,,,,,,,,,,,,,,,,,,,,,,,,,,,,,,,,,,,,,,,,,,,,,,,,,,,,,,,,,,,,,,,,,,,,,,,,,,,,,,,,,,,,,,,,,
SRR99_H85_A1_2,SRR99,Hopgood and Martin 85,10.1016/0025-5416(86)90092-3,,,,,0,,,,,,,,,,,0,SRR99_H85_0_2,γ,A1,,,,,,,,,,,,,,,,,,,,,,,,,,,,,,,,,,,,,,,,,,,,,,,,,,,,,,,,,,,,,,,,,,,,,,,,,,,,,,,,,,,,,,,,,,,,,,,,,,,,,,,,,,,,,,,,,,,,,,,,,,,,,,,,,,,,,,,,,,,,,,,,,,,,,,,,,,,,,,,,,,,,,,,,,,,,,,,,,,,,,,,,,,,,,,,,,,,,,,,,,,,,,,,,,,,,,
SRR99_H85_L1_2_2,SRR99,Hopgood and Martin 85,10.1016/0025-5416(86)90092-3,,,,,0,,,,,,,,,,,0,SRR99_H85_0_2,γ',L1_2,,,,,,,,,,,,,,,,,,,,,,,,,,,,,,,,,,,,,,,,,,,,,,,,,,,,,,,,,,,,,,,,,,,,,,,,,,,,,,,,,,,,,,,,,,,,,,,,,,,,,,,,,,,,,,,,,,,,,,,,,,,,,,,,,,,,,,,,,,,,,,,,,,,,,,,,,,,,,,,,,,,,,,,,,,,,,,,,,,,,,,,,,,,,,,,,,,,,,,,,,,,,,,,,,,,,,
SRR99_H85_0_3,SRR99,Hopgood and Martin 85,10.1016/0025-5416(86)90092-3,,,,,1,γ,SRR99_H85_A1_3,,,,γ',SRR99_H85_L1_2_3,,,,1,,,,sc,,1300,4,0,0,0,0,1100,1,870,16,0,0,0.7144756398,0.0862878026,0.04484813025,0,0,0.08286213777,0.009743336314,0.03287415318,0.02890880005,0,0,0,0.6673,0.0962,0.05,0,0,0.12,0.0091,0.0304,0.027,0,0,0,,,,,,,,,,,,,,,,,,,,,,,,,,,,,,,,,,,,,,,,,,,,,,,,,,,,,,,,,,,,,,750,800,,,,313,,,9.6,,,,,,,,,,,,,,,,,,,,,,,,,,,,,,,,,,,,,,,,,,,,,,,,,,,,,,,,,,,,,,,,,,,,,,,,,,,,,,,,,,,,,,,,,,,,,,,,,,,,,,,,,
SRR99_H85_A1_3,SRR99,Hopgood and Martin 85,10.1016/0025-5416(86)90092-3,,,,,0,,,,,,,,,,,0,SRR99_H85_0_3,γ,A1,,,,,,,,,,,,,,,,,,,,,,,,,,,,,,,,,,,,,,,,,,,,,,,,,,,,,,,,,,,,,,,,,,,,,,,,,,,,,,,,,,,,,,,,,,,,,,,,,,,,,,,,,,,,,,,,,,,,,,,,,,,,,,,,,,,,,,,,,,,,,,,,,,,,,,,,,,,,,,,,,,,,,,,,,,,,,,,,,,,,,,,,,,,,,,,,,,,,,,,,,,,,,,,,,,,,,
SRR99_H85_L1_2_3,SRR99,Hopgood and Martin 85,10.1016/0025-5416(86)90092-3,,,,,0,,,,,,,,,,,0,SRR99_H85_0_3,γ',L1_2,,,,,,,,,,,,,,,,,,,,,,,,,,,,,,,,,,,,,,,,,,,,,,,,,,,,,,,,,,,,,,,,,,,,,,,,,,,,,,,,,,,,,,,,,,,,,,,,,,,,,,,,,,,,,,,,,,,,,,,,,,,,,,,,,,,,,,,,,,,,,,,,,,,,,,,,,,,,,,,,,,,,,,,,,,,,,,,,,,,,,,,,,,,,,,,,,,,,,,,,,,,,,,,,,,,,,
U720Li_Y11_0,U720Li,Yuan et al 11,10.1557/jmr.2011.346,,,,,1,γ,U720Li_Y11_A1,,,,γ',U720Li_Y11_L1_2,,,,1,,,,pc,Creep data from paper not incl. due to pc nature of alloys,1100,4,0,0,0,0,650,24,760,16,0,0,0.5932138573,0.15935053,0.1278405382,0,0,0.03465379487,0,0.00434157083,0.06125577874,0.01934393013,0,0,0.552,0.177,0.142,0,0,0.05,0,0.004,0.057,0.018,0,0,,,,,,,,,,,,,,,,,,,,,,,,,,,,,,,,,,,,,,,,,,,,,,,,,,,,,,,,,,,,,,,,,,,,,,,,,,,,,,,,,,,,,,,,,,,,,,,,,,,,,,,,,,,,,,,,,,,,,,,,,,,,,,,,,,,,,,,,,,,,,,,,,,,,,,,,,,,,,,,,,,,,,,,,,,,,,,,
U720Li_Y11_A1,U720Li,Yuan et al 11,10.1557/jmr.2011.346,,,,,0,,,,,,,,,,,0,U720Li_Y11_0,γ,A1,,,,,,,,,,,,,,,0.5083078619,0.2640868578,0.1809314804,0,0,0.008441716101,0,0.005508401707,0.00327236821,0.02945131389,0,0,0.466,0.289,0.198,0,0,0.012,0,0.005,0.003,0.027,0,0,,,,,,,,,,,,,,,,,,,,,,,,,,,,,,,,,,,,,,,,,,,,,,,,,,,,,,,,,,,,,,,,,,,,,,,,,,,,,,,,,,,,,,,,,,,,,,,,,,,,,,,,,,,,,,,,,,,,,,,,,,,,,,,,,,,,,,,,,,,,,,,,,,,,,,,,,,,,,,,,,,,,,,,,725,35.9,,,,,,
U720Li_Y11_L1_2,U720Li,Yuan et al 11,10.1557/jmr.2011.346,,,,,0,,,,,,,,,,,0,U720Li_Y11_0,γ',L1_2,,,,,,,,,,,,,,,,,,,,,,,,,,,,,,,,,,,,,,,,,,,,,,,,,,,,,,,,,,,,,,,,,,,,,,,,,,,,,,,,,,,,,,,,,,,,,,,,,,,,,,,,,,,,,,,,,,,,,,,,,,,,,,,,,,,,,,,,,,,,,,,,,,,,,,,,,,,,,,,,,,,,,,,,,,,,,,,,,,,,,,,,,,,,,,,,,,,,,,,,,,,,,,,,,,,,,
TMW-2_Y11_0,TMW-2,Yuan et al 11,10.1557/jmr.2011.346,,,,,1,γ,TMW-2_Y11_A1,,,,γ',TMW-2_Y11_L1_2,,,,1,,,,pc,Creep data from paper not incl. due to pc nature of alloys,1100,4,0,0,0,0,650,24,760,16,0,0,0.5369298762,0.1414713598,0.1895353475,0,0,0.03351087109,0,0.004373313134,0.07577639382,0.0184028385,0,0,0.496,0.156,0.209,0,0,0.048,0,0.004,0.07,0.017,0,0,,,,,,,,,,,,,,,,,,,,,,,,,,,,,,,,,,,,,,,,,,,,,,,,,,,,,,,,,,,,,,,,,,,,,,,,,,,,,,,,,,,,,,,,,,,,,,,,,,,,,,,,,,,,,,,,,,,,,,,,,,,,,,,,,,,,,,,,,,,,,,,,,,,,,,,,,,,,,,,,,,,,,,,,,,,,,,,
TMW-2_Y11_A1,TMW-2,Yuan et al 11,10.1557/jmr.2011.346,,,,,0,,,,,,,,,,,0,TMW-2_Y11_0,γ,A1,,,,,,,,,,,,,,,0.4236490588,0.2539019702,0.2761415589,0,0,0.006420347986,0,0.006703064709,0.004424533251,0.02875946613,0,0,0.383,0.274,0.298,0,0,0.009,0,0.006,0.004,0.026,0,0,,,,,,,,,,,,,,,,,,,,,,,,,,,,,,,,,,,,,,,,,,,,,,,,,,,,,,,,,,,,,,,,,,,,,,,,,,,,,,,,,,,,,,,,,,,,,,,,,,,,,,,,,,,,,,,,,,,,,,,,,,,,,,,,,,,,,,,,,,,,,,,,,,,,,,,,,,,,,,,,,,,,,,,,725,23.4,,,,,,
TMW-2_Y11_L1_2,TMW-2,Yuan et al 11,10.1557/jmr.2011.346,,,,,0,,,,,,,,,,,0,TMW-2_Y11_0,γ',L1_2,,,,,,,,,,,,,,,,,,,,,,,,,,,,,,,,,,,,,,,,,,,,,,,,,,,,,,,,,,,,,,,,,,,,,,,,,,,,,,,,,,,,,,,,,,,,,,,,,,,,,,,,,,,,,,,,,,,,,,,,,,,,,,,,,,,,,,,,,,,,,,,,,,,,,,,,,,,,,,,,,,,,,,,,,,,,,,,,,,,,,,,,,,,,,,,,,,,,,,,,,,,,,,,,,,,,,
TMW-4M3_Y11_0,TMW-4M3,Yuan et al 11,10.1557/jmr.2011.346,,,,,1,γ,TMW-4M3_Y11_A1,,,,γ',TMW-4M3_Y11_L1_2,,,,1,,,,pc,Creep data from paper not incl. due to pc nature of alloys,1100,4,0,0,0,0,650,24,760,16,0,0,0.5118448254,0.1338267037,0.2184925774,0,0,0.03364087115,0,0.004390278702,0.07933051433,0.01847422937,0,0,0.471,0.147,0.24,0,0,0.048,0,0.004,0.073,0.017,0,0,,,,,,,,,,,,,,,,,,,,,,,,,,,,,,,,,,,,,,,,,,,,,,,,,,,,,,,,,,,,,,,,,,,,,,,,,,,,,,,,,,,,,,,,,,,,,,,,,,,,,,,,,,,,,,,,,,,,,,,,,,,,,,,,,,,,,,,,,,,,,,,,,,,,,,,,,,,,,,,,,,,,,,,,,,,,,,,
TMW-4M3_Y11_A1,TMW-4M3,Yuan et al 11,10.1557/jmr.2011.346,,,,,0,,,,,,,,,,,0,TMW-4M3_Y11_0,γ,A1,,,,,,,,,,,,,,,0.385424302,0.2528950465,0.3172852982,0,0,0.006465678286,0,0.005625325921,0.004455772278,0.02784857674,0,0,0.346,0.271,0.34,0,0,0.009,0,0.005,0.004,0.025,0,0,,,,,,,,,,,,,,,,,,,,,,,,,,,,,,,,,,,,,,,,,,,,,,,,,,,,,,,,,,,,,,,,,,,,,,,,,,,,,,,,,,,,,,,,,,,,,,,,,,,,,,,,,,,,,,,,,,,,,,,,,,,,,,,,,,,,,,,,,,,,,,,,,,,,,,,,,,,,,,,,,,,,,,,,725,19.9,,,,,,
TMW-4M3_Y11_L1_2,TMW-4M3,Yuan et al 11,10.1557/jmr.2011.346,,,,,0,,,,,,,,,,,0,TMW-4M3_Y11_0,γ',L1_2,,,,,,,,,,,,,,,,,,,,,,,,,,,,,,,,,,,,,,,,,,,,,,,,,,,,,,,,,,,,,,,,,,,,,,,,,,,,,,,,,,,,,,,,,,,,,,,,,,,,,,,,,,,,,,,,,,,,,,,,,,,,,,,,,,,,,,,,,,,,,,,,,,,,,,,,,,,,,,,,,,,,,,,,,,,,,,,,,,,,,,,,,,,,,,,,,,,,,,,,,,,,,,,,,,,,,
TMW-26_Y11_0,TMW-26,Yuan et al 11,10.1557/jmr.2011.346,,,,,1,γ,TMW-26_Y11_A1,,,,γ',TMW-26_Y11_L1_2,,,,1,,,,pc,Creep data from paper not incl. due to pc nature of alloys,1100,4,0,0,0,0,650,24,760,16,0,0,0.510537736,0.1340541849,0.2316310406,0,0,0.03229396895,0,0.004397741384,0.07075682909,0.01632849902,0,0,0.469,0.147,0.254,0,0,0.046,0,0.004,0.065,0.015,0,0,,,,,,,,,,,,,,,,,,,,,,,,,,,,,,,,,,,,,,,,,,,,,,,,,,,,,,,,,,,,,,,,,,,,,,,,,,,,,,,,,,,,,,,,,,,,,,,,,,,,,,,,,,,,,,,,,,,,,,,,,,,,,,,,,,,,,,,,,,,,,,,,,,,,,,,,,,,,,,,,,,,,,,,,,,,,,,,
TMW-26_Y11_A1,TMW-26,Yuan et al 11,10.1557/jmr.2011.346,,,,,0,,,,,,,,,,,0,TMW-26_Y11_0,γ,A1,,,,,,,,,,,,,,,0.4000164222,0.230852742,0.3230076673,0,0,0.0071661172,0,0.006733506139,0.005555783642,0.02666776148,0,0,0.36,0.248,0.347,0,0,0.01,0,0.006,0.005,0.024,0,0,,,,,,,,,,,,,,,,,,,,,,,,,,,,,,,,,,,,,,,,,,,,,,,,,,,,,,,,,,,,,,,,,,,,,,,,,,,,,,,,,,,,,,,,,,,,,,,,,,,,,,,,,,,,,,,,,,,,,,,,,,,,,,,,,,,,,,,,,,,,,,,,,,,,,,,,,,,,,,,,,,,,,,,,725,27.3,,,,,,
TMW-26_Y11_L1_2,TMW-26,Yuan et al 11,10.1557/jmr.2011.346,,,,,0,,,,,,,,,,,0,TMW-26_Y11_0,γ',L1_2,,,,,,,,,,,,,,,,,,,,,,,,,,,,,,,,,,,,,,,,,,,,,,,,,,,,,,,,,,,,,,,,,,,,,,,,,,,,,,,,,,,,,,,,,,,,,,,,,,,,,,,,,,,,,,,,,,,,,,,,,,,,,,,,,,,,,,,,,,,,,,,,,,,,,,,,,,,,,,,,,,,,,,,,,,,,,,,,,,,,,,,,,,,,,,,,,,,,,,,,,,,,,,,,,,,,,
