Repository: PatLT/palmistry

File: alloy_spreadsheet_v2.csv (part 6 of 7)
eep strain,Primary creep rate,Elongation / rupture strain,Min. secondary creep rate,Temp,Stress,LMP at 1% creep,LMP at rupture,Time for 1% creep,Rupture life,Primary creep strain,Primary creep rate,Elongation / rupture strain,Min. secondary creep rate,Temperature,Frequency,Max stress,Cycles to failure,Temperature,Frequency,Max stress,Cycles to failure,Temperature,Frequency,Max stress,Cycles to failure,Temperature,Frequency,Max stress,Cycles to failure,Temp,Value,Temp,Value,Temp,Value,Temp,Value
,,,,,,,,,,,,,(nm),,,,,(nm),,,,,,,(ºC),(hrs),(ºC),(hrs),(ºC),(hrs),(ºC),(hrs),(ºC),(hrs),(ºC),(hrs),,,,,,,,,,,,,,,,,,,,,,,,,,,,,,,,,,,,,,,,,,,,,,,,,(g/cm^3),(Å),(%),(Å),(%),(ºC),(MPa),(MPa),(MPa),%,(GPa),(GPa),-,(ºC),(MPa),(MPa),(MPa),%,(GPa),(GPa),-,(ºC),(MPa),(MPa),(MPa),%,(GPa),(GPa),-,(ºC),(MPa),(MPa),(MPa),%,(GPa),(GPa),-,(ºC),(MPa),,,(hrs),(hrs),(%),(x10^-6 s^-1),(%),(x10^-8 s^-1),(ºC),(MPa),,,(hrs),(hrs),(%),(x10^-6 s^-1),(%),(x10^-8 s^-1),(ºC),(MPa),,,(hrs),(hrs),(%),(x10^-6 s^-1),(%),(x10^-8 s^-1),(ºC),(MPa),,,(hrs),(hrs),(%),(x10^-6 s^-1),(%),(x10^-8 s^-1),(ºC),(MPa),,,(hrs),(hrs),(%),(x10^-6 s^-1),(%),(x10^-8 s^-1),(ºC),(MPa),,,(hrs),(hrs),(%),(x10^-6 s^-1),(%),(x10^-8 s^-1),(ºC),(MPa),,,(hrs),(hrs),(%),(x10^-6 s^-1),(%),(x10^-8 s^-1),(ºC),(MPa),,,(hrs),(hrs),(%),(x10^-6 s^-1),(%),(x10^-8 s^-1),(ºC),(MPa),,,(hrs),(hrs),(%),(x10^-6 s^-1),(%),(x10^-8 s^-1),(ºC),(Hz),(MPa),,(ºC),(Hz),(MPa),,(ºC),(Hz),(MPa),,(ºC),(Hz),(MPa),,(ºC),(mJ/m^2),(ºC),(mJ/m^2),(ºC),(mJ/m^2),(ºC),(mJ/m^2)
NKH-304_T09_0,NKH-304,Tsuno et al 09,10.1007/s11661-008-9744-6,,,,,1,γ,NKH-304_T09_A1,,,,γ',NKH-304_T09_L1_2,,,345,1,,,,sc,Creep tests interrupted at 500 hrs (took min rate from value at this time),1310,10,1320,12,1325,12,1180,4,871,20,0,0,0.5848,0.06,0.11,0.048,0,0.054,0.068,0.06,0.014,0,0,0.0012,0.5505857634,0.06743119059,0.1236238494,0.04519171793,0,0.07883204397,0.0640216004,0.05593120479,0.01318091773,0,0,0.001201711723,,,,,,,,,,,,,,,,,,,,,,,,,,,,,,,,,1070,,,,,,,,,,,,,,,,,,,,,,,,,,,,,750,750,,,11,,2.9,,,0.53,,,,,,,,,,,,,,,,,,,,,,,,,,,,,,,,,,,,,,,,,,,,,,,,,,,,,,,,,,,,,,,,,,,,,,,,,,,,,,,,,,,,,,,,,,,,,,,,,,,,,,,,
NKH-304_T09_A1,NKH-304,Tsuno et al 09,10.1007/s11661-008-9744-6,,,,,0,,,,,,,,,,,0,NKH-304_T09_0,γ,A1,,,,,,,,,,,,,,,,,,,,,,,,,,,,,,,,,,,,,,,,,,,,,,,,,,,,,,,,,,,,,,,,,,,,,,,,,,,,,,,,,,,,,,,,,,,,,,,,,,,,,,,,,,,,,,,,,,,,,,,,,,,,,,,,,,,,,,,,,,,,,,,,,,,,,,,,,,,,,,,,,,,,,,,,,,,,,,,,,,,,,,,,,,,,,,,,,,,,,,,,,,,,,,,,,,,,,
NKH-304_T09_L1_2,NKH-304,Tsuno et al 09,10.1007/s11661-008-9744-6,,,,,0,,,,,,,,,,,0,NKH-304_T09_0,γ',L1_2,,,,,,,,,,,,,,,,,,,,,,,,,,,,,,,,,,,,,,,,,,,,,,,,,,,,,,,,,,,,,,,,,,,,,,,,,,,,,,,,,,,,,,,,,,,,,,,,,,,,,,,,,,,,,,,,,,,,,,,,,,,,,,,,,,,,,,,,,,,,,,,,,,,,,,,,,,,,,,,,,,,,,,,,,,,,,,,,,,,,,,,,,,,,,,,,,,,,,,,,,,,,,,,,,,,,,
NKH-510_T09_0,NKH-510,Tsuno et al 09,10.1007/s11661-008-9744-6,,,,,1,γ,NKH-510_T09_A1,,,,γ',NKH-510_T09_L1_2,,,310,1,,,,sc,Creep tests interrupted at 500 hrs (took min rate from value at this time),1310,10,1320,12,0,0,1160,4,871,20,0,0,0.5548,0.06,0.11,0.048,0.03,0.054,0.068,0.06,0.014,0,0,0.0012,0.5223409397,0.06743119059,0.1236238494,0.04519171793,0.02824482371,0.07883204397,0.0640216004,0.05593120479,0.01318091773,0,0,0.001201711723,,,,,,,,,,,,,,,,,,,,,,,,,,,,,,,,,1040,,,,,,,,,,,,,,,,,,,,,,,,,,,,,750,750,,,,,0.1,,,0.07,,,,,,,,,,,,,,,,,,,,,,,,,,,,,,,,,,,,,,,,,,,,,,,,,,,,,,,,,,,,,,,,,,,,,,,,,,,,,,,,,,,,,,,,,,,,,,,,,,,,,,,,
NKH-510_T09_A1,NKH-510,Tsuno et al 09,10.1007/s11661-008-9744-6,,,,,0,,,,,,,,,,,0,NKH-510_T09_0,γ,A1,,,,,,,,,,,,,,,,,,,,,,,,,,,,,,,,,,,,,,,,,,,,,,,,,,,,,,,,,,,,,,,,,,,,,,,,,,,,,,,,,,,,,,,,,,,,,,,,,,,,,,,,,,,,,,,,,,,,,,,,,,,,,,,,,,,,,,,,,,,,,,,,,,,,,,,,,,,,,,,,,,,,,,,,,,,,,,,,,,,,,,,,,,,,,,,,,,,,,,,,,,,,,,,,,,,,,
NKH-510_T09_L1_2,NKH-510,Tsuno et al 09,10.1007/s11661-008-9744-6,,,,,0,,,,,,,,,,,0,NKH-510_T09_0,γ',L1_2,,,,,,,,,,,,,,,,,,,,,,,,,,,,,,,,,,,,,,,,,,,,,,,,,,,,,,,,,,,,,,,,,,,,,,,,,,,,,,,,,,,,,,,,,,,,,,,,,,,,,,,,,,,,,,,,,,,,,,,,,,,,,,,,,,,,,,,,,,,,,,,,,,,,,,,,,,,,,,,,,,,,,,,,,,,,,,,,,,,,,,,,,,,,,,,,,,,,,,,,,,,,,,,,,,,,,
4.5%-Re alloy_T12_0,4.5%-Re alloy,Tian et al 12,10.1016/j.msea.2012.02.054,,,,,1,γ,4.5%-Re alloy_T12_A1,,,,γ',4.5%-Re alloy_T12_L1_2,,,450,1,,,,sc,Composition not specified as wt or at % (authors use wt in other papers).,1280,2,1320,4,0,0,1120,4,870,24,0,0,0.665,0.06,0.08,0.045,0,0.06,0,0.09,0,0,0,0,0.6277960246,0.06761454504,0.09015272672,0.04248243775,0,0.08782933208,0,0.08412493386,0,0,0,0,,,,,,,,,,,,,,,,,,,,,,,,,,,,,,,,,,,,,,,,,,,,,,,,,,,,,,,,,,,,,,760,800,,,15,426,,,10.3,3.3,780,800,,,8,259,,,12.5,6.9,800,800,,,7,121.3,,,13.6,18.9,760,820,,,8,352,,,11.5,3.3,760,840,,,7,102,,,13.5,12.2,,,,,,,,,,,,,,,,,,,,,,,,,,,,,,,,,,,,,,,,,,,,,,,,,,,,,,,,,,,,,,,,
4.5%-Re alloy_T12_A1,4.5%-Re alloy,Tian et al 12,10.1016/j.msea.2012.02.054,,,,,0,,,,,,,,,,,0,4.5%-Re alloy_T12_0,γ,A1,,,,,,,,,,,,,,,,,,,,,,,,,,,,,,,,,,,,,,,,,,,,,,,,,,,,,,,,,,,,,,,,,,,,,,,,,,,,,,,,,,,,,,,,,,,,,,,,,,,,,,,,,,,,,,,,,,,,,,,,,,,,,,,,,,,,,,,,,,,,,,,,,,,,,,,,,,,,,,,,,,,,,,,,,,,,,,,,,,,,,,,,,,,,,,,,,,,,,,,,,,,,,,,,,,,,,
4.5%-Re alloy_T12_L1_2,4.5%-Re alloy,Tian et al 12,10.1016/j.msea.2012.02.054,,,,,0,,,,,,,,,,,0,4.5%-Re alloy_T12_0,γ',L1_2,,,,,,,,,,,,,,,,,,,,,,,,,,,,,,,,,,,,,,,,,,,,,,,,,,,,,,,,,,,,,,,,,,,,,,,,,,,,,,,,,,,,,,,,,,,,,,,,,,,,,,,,,,,,,,,,,,,,,,,,,,,,,,,,,,,,,,,,,,,,,,,,,,,,,,,,,,,,,,,,,,,,,,,,,,,,,,,,,,,,,,,,,,,,,,,,,,,,,,,,,,,,,,,,,,,,,
Re-free alloy_T12_0,Re-free alloy,Tian et al 12,10.1016/j.msea.2012.02.054,,,,,1,γ,Re-free alloy_T12_A1,,,,γ',Re-free alloy_T12_L1_2,,,,1,,,,sc,Composition and HT not specified – assumed same as above alloy,1280,2,1320,4,0,0,1120,4,870,24,0,0,0.71,0.06,0.08,0,0,0.06,0,0.09,0,0,0,0,0.6702784623,0.06761454504,0.09015272672,0,0,0.08782933208,0,0.08412493386,0,0,0,0,,,,,,,,,,,,,,,,,,,,,,,,,,,,,,,,,,,,,,,,,,,,,,,,,,,,,,,,,,,,,,760,800,,,11,121.1,,,12,,,,,,,,,,,,,,,,,,,,,,,,,,,,,,,,,,,,,,,,,,,,,,,,,,,,,,,,,,,,,,,,,,,,,,,,,,,,,,,,,,,,,,,,,,,,,,,,,,,,,,,,,
Re-free alloy_T12_A1,Re-free alloy,Tian et al 12,10.1016/j.msea.2012.02.054,,,,,0,,,,,,,,,,,0,Re-free alloy_T12_0,γ,A1,,,,,,,,,,,,,,,,,,,,,,,,,,,,,,,,,,,,,,,,,,,,,,,,,,,,,,,,,,,,,,,,,,,,,,,,,,,,,,,,,,,,,,,,,,,,,,,,,,,,,,,,,,,,,,,,,,,,,,,,,,,,,,,,,,,,,,,,,,,,,,,,,,,,,,,,,,,,,,,,,,,,,,,,,,,,,,,,,,,,,,,,,,,,,,,,,,,,,,,,,,,,,,,,,,,,,
Re-free alloy_T12_L1_2,Re-free alloy,Tian et al 12,10.1016/j.msea.2012.02.054,,,,,0,,,,,,,,,,,0,Re-free alloy_T12_0,γ',L1_2,,,,,,,,,,,,,,,,,,,,,,,,,,,,,,,,,,,,,,,,,,,,,,,,,,,,,,,,,,,,,,,,,,,,,,,,,,,,,,,,,,,,,,,,,,,,,,,,,,,,,,,,,,,,,,,,,,,,,,,,,,,,,,,,,,,,,,,,,,,,,,,,,,,,,,,,,,,,,,,,,,,,,,,,,,,,,,,,,,,,,,,,,,,,,,,,,,,,,,,,,,,,,,,,,,,,,
2%-Re alloy_T16_0,2%-Re alloy,Tian et al 16,10.1016/j.jmst.2016.01.020,,,,,1,γ,2%-Re alloy_T16_A1,,,,γ',2%-Re alloy_T16_L1_2,,,,1,,,,sc,,1290,1,1300,2,1315,4,1120,4,870,32,0,0,0.6012,0.041,0.0921,0.0211,0,0.0612,0.0712,0.0912,0,0.021,0,0,0.5679340578,0.04623328601,0.1038557473,0.01993248273,0,0.08964411357,0.06726032088,0.08530197568,0,0.01983801599,0,0,,,,,,,,,,,,,,,,,,,,,,,,,,,,,,,,,,,,,,,,,,,,,,,,,,,,,,,,,,,,,,760,810,,,14.5,241,,,10.5,0.04,980,300,,,9.3,163,,,12.9,0.06,1070,160,,,4.6,133,,,10.4,0.06,,,,,,,,,,,,,,,,,,,,,,,,,,,,,,,,,,,,,,,,,,,,,,,,,,,,,,,,,,,,,,,,,,,,,,,,,,,,,,,,,,,,
2%-Re alloy_T16_A1,2%-Re alloy,Tian et al 16,10.1016/j.jmst.2016.01.020,,,,,0,,,,,,,,,,,0,2%-Re alloy_T16_0,γ,A1,,,,,,,,,,,,,,,,,,,,,,,,,,,,,,,,,,,,,,,,,,,,,,,,,,,,,,,,,,,,,,,,,,,,,,,,,,,,,,,,,,,,,,,,,,,,,,,,,,,,,,,,,,,,,,,,,,,,,,,,,,,,,,,,,,,,,,,,,,,,,,,,,,,,,,,,,,,,,,,,,,,,,,,,,,,,,,,,,,,,,,,,,,,,,,,,,,,,,,,,,,,,,,,,,,,,,
2%-Re alloy_T16_L1_2,2%-Re alloy,Tian et al 16,10.1016/j.jmst.2016.01.020,,,,,0,,,,,,,,,,,0,2%-Re alloy_T16_0,γ',L1_2,,,,,,,,,,,,,,,,,,,,,,,,,,,,,,,,,,,,,,,,,,,,,,,,,,,,,,,,,,,,,,,,,,,,,,,,,,,,,,,,,,,,,,,,,,,,,,,,,,,,,,,,,,,,,,,,,,,,,,,,,,,,,,,,,,,,,,,,,,,,,,,,,,,,,,,,,,,,,,,,,,,,,,,,,,,,,,,,,,,,,,,,,,,,,,,,,,,,,,,,,,,,,,,,,,,,,
UMF20_M07_0,UMF20,Ma et al 07,10.1016/j.actamat.2007.06.042,,,,,1,γ,UMF20_M07_A1,0.3608693078,0.32,,γ',UMF20_M07_L1_2,0.6391306922,0.68,350,1,,,,sc,Approx vol. % and size for precipitates,1300,8,0,0,0,0,1100,8,0,0,0,0,0.7160363055,0.07162394922,0.02238248413,0.01603066356,0.03740488163,0.09580399666,0.0299239053,0.010793814,0,0,0,0,0.67,0.08,0.025,0.015,0.035,0.139,0.028,0.01,0,0,0,0,0.8,5.4,2.1,,3.4,0.3,0.1,1.8,-,-,-,-,,,,,,,,,,,,,,,,,,,,,,,,,,,,,,,,,,,,,,,,,,,,,,,,,,950,290,,,,,,,,0.6,,,,,,,,,,,,,,,,,,,,,,,,,,,,,,,,,,,,,,,,,,,,,,,,,,,,,,,,,,,,,,,,,,,,,,,,,,,,,,,,,,,,,,,,,,,,,,,,,,,,,,,,
UMF20_M07_A1,UMF20,Ma et al 07,10.1016/j.actamat.2007.06.042,,,,,0,,,,,,,,,,,0,UMF20_M07_0,γ,A1,,,,,,,,,,,,,,,0.481,0.147,0.045,0.155,0.094,0.01,0.024,0.045,0,0,0,0,0.4610593943,0.1681981046,0.0514892157,0.1485742331,0.09010308329,0.01486288826,0.02300504254,0.04270803826,0,0,0,0,,,,,,,,,,,,,,,,,,,,,,,,,,,,,,,,,,,,,,,,,,,,,,,,,,,,,,,,,,,,,,,,,,,,,,,,,,,,,,,,,,,,,,,,,,,,,,,,,,,,,,,,,,,,,,,,,,,,,,,,,,,,,,,,,,,,,,,,,,,,,,,,,,,,,,,,,,,,,,,,,,,,,,,,,,,,,,,
UMF20_M07_L1_2,UMF20,Ma et al 07,10.1016/j.actamat.2007.06.042,,,,,0,,,,,,,,,,,0,UMF20_M07_0,γ',L1_2,,,,,,,,,,,,,,,0.626,0.027,0.022,0,0.028,0.029,0.244,0.025,0,0,0,0,0.6100114445,0.03140648823,0.02559047189,0,0.02728485694,0.04381805149,0.2377680391,0.02412064788,0,0,0,0,,,,,,,,,,,,,,,,,,,,,,,,,,,,,,,,,,,,,,,,,,,,,,,,,,,,,,,,,,,,,,,,,,,,,,,,,,,,,,,,,,,,,,,,,,,,,,,,,,,,,,,,,,,,,,,,,,,,,,,,,,,,,,,,,,,,,,,,,,,,,,,,,,,,,,,,,,,,,,,,,,,,,,,,,,,,,,,
UMF30_M07_0,UMF30,Ma et al 07,10.1016/j.actamat.2007.06.042,,,,,1,γ,UMF30_M07_A1,0.2224989582,0.32,,γ',UMF30_M07_L1_2,0.7775010418,0.68,350,1,,,,sc,Approx vol. % and size for precipitates,1290,8,0,0,0,0,1100,8,0,0,0,0,0.6405518162,0.07276127129,0.09549916857,0.01628521567,0.03799883656,0.09662509368,0.0293133882,0.01096520978,0,0,0,0,0.59,0.08,0.105,0.015,0.035,0.138,0.027,0.01,0,0,0,0,,,,,,,,,,,,,,,,,,,,,,,,,,,,,,,,,,,,,,,,,,,,,,,,,,,,,,,,,,,,,,950,290,,,,,,,,0.09,,,,,,,,,,,,,,,,,,,,,,,,,,,,,,,,,,,,,,,,,,,,,,,,,,,,,,,,,,,,,,,,,,,,,,,,,,,,,,,,,,,,,,,,,,,,,,,,,,,,,,,,
UMF30_M07_A1,UMF30,Ma et al 07,10.1016/j.actamat.2007.06.042,,,,,0,,,,,,,,,,,0,UMF30_M07_0,γ,A1,,,,,,,,,,,,,,,0.379,0.136,0.143,0.167,0.092,0.015,0.026,0.045,0,0,0,0,0.3559174987,0.152454765,0.1603017014,0.1568290826,0.08639685985,0.02184202015,0.02441650387,0.04184156835,0,0,0,0,,,,,,,,,,,,,,,,,,,,,,,,,,,,,,,,,,,,,,,,,,,,,,,,,,,,,,,,,,,,,,,,,,,,,,,,,,,,,,,,,,,,,,,,,,,,,,,,,,,,,,,,,,,,,,,,,,,,,,,,,,,,,,,,,,,,,,,,,,,,,,,,,,,,,,,,,,,,,,,,,,,,,,,,,,,,,,,
UMF30_M07_L1_2,UMF30,Ma et al 07,10.1016/j.actamat.2007.06.042,,,,,0,,,,,,,,,,,0,UMF30_M07_0,γ',L1_2,,,,,,,,,,,,,,,0.579,0.024,0.067,0.002,0.03,0.052,0.204,0.025,0,0,0,0,0.5626776251,0.02784096521,0.07772269454,0.00194361874,0.0291542811,0.07835664624,0.1982491114,0.0240550576,0,0,0,0,,,,,,,,,,,,,,,,,,,,,,,,,,,,,,,,,,,,,,,,,,,,,,,,,,,,,,,,,,,,,,,,,,,,,,,,,,,,,,,,,,,,,,,,,,,,,,,,,,,,,,,,,,,,,,,,,,,,,,,,,,,,,,,,,,,,,,,,,,,,,,,,,,,,,,,,,,,,,,,,,,,,,,,,,,,,,,,
UMF31_M07_0,UMF31,Ma et al 07,10.1016/j.actamat.2007.06.042,,,,,1,γ,UMF31_M07_A1,0.1197128511,0.32,,γ',UMF31_M07_L1_2,0.8802871489,0.68,350,1,,,,sc,Approx vol. % and size for precipitates,1305,16,0,0,0,0,1100,8,0,0,0,0,0.7009344658,0.07171898565,0.02241218301,0.02675322389,0.03745451344,0.09455081327,0.02996361075,0.01621220415,0,0,0,0,0.655,0.08,0.025,0.025,0.035,0.137,0.028,0.015,0,0,0,0,0.6,6.5,2,,3.8,0.2,0.1,1.8,-,-,-,-,,,,,,,,,,,,,,,,,,,,,,,,,,,,,,,,,,,,,,,,,,,,,,,,,,950,290,,,,,,,,0.1,,,,,,,,,,,,,,,,,,,,,,,,,,,,,,,,,,,,,,,,,,,,,,,,,,,,,,,,,,,,,,,,,,,,,,,,,,,,,,,,,,,,,,,,,,,,,,,,,,,,,,,,
UMF31_M07_A1,UMF31,Ma et al 07,10.1016/j.actamat.2007.06.042,,,,,0,,,,,,,,,,,0,UMF31_M07_0,γ,A1,,,,,,,,,,,,,,,0.35,0.142,0.039,0.268,0.099,0.013,0.031,0.06,0,0,0,0,0.3353703538,0.1624190376,0.04460804555,0.2567978709,0.09486190008,0.01931485227,0.02970423134,0.05692370843,0,0,0,0,,,,,,,,,,,,,,,,,,,,,,,,,,,,,,,,,,,,,,,,,,,,,,,,,,,,,,,,,,,,,,,,,,,,,,,,,,,,,,,,,,,,,,,,,,,,,,,,,,,,,,,,,,,,,,,,,,,,,,,,,,,,,,,,,,,,,,,,,,,,,,,,,,,,,,,,,,,,,,,,,,,,,,,,,,,,,,,
UMF31_M07_L1_2,UMF31,Ma et al 07,10.1016/j.actamat.2007.06.042,,,,,0,,,,,,,,,,,0,UMF31_M07_0,γ',L1_2,,,,,,,,,,,,,,,0.62,0.022,0.02,0,0.026,0.059,0.215,0.033,0,0,0,0,0.5988646097,0.02536597757,0.02305997961,0,0.02511367718,0.08836502095,0.2076707921,0.03155994296,0,0,0,0,,,,,,,,,,,,,,,,,,,,,,,,,,,,,,,,,,,,,,,,,,,,,,,,,,,,,,,,,,,,,,,,,,,,,,,,,,,,,,,,,,,,,,,,,,,,,,,,,,,,,,,,,,,,,,,,,,,,,,,,,,,,,,,,,,,,,,,,,,,,,,,,,,,,,,,,,,,,,,,,,,,,,,,,,,,,,,,
UMF32_M07_0,UMF32,Ma et al 07,10.1016/j.actamat.2007.06.042,,,,,1,γ,UMF32_M07_A1,0.1473005259,0.32,,γ',UMF32_M07_L1_2,0.8526994741,0.68,350,1,,,,sc,Approx vol. % and size for precipitates,1300,8,0,0,0,0,1100,8,0,0,0,0,0.6239922319,0.0727292923,0.09545719615,0.02713009704,0.03798213585,0.0958827523,0.03038570868,0.01644058577,0,0,0,0,0.575,0.08,0.105,0.025,0.035,0.137,0.028,0.015,0,0,0,0,0.5,5.5,1.8,,2.9,0.2,0.1,2.1,-,-,-,-,,,,,,,,,,,,,,,,,,,,,,,,,,,,,,,,,,,,,,,,,,,,,,,,,,950,290,,,,,,,,0.05,,,,,,,,,,,,,,,,,,,,,,,,,,,,,,,,,,,,,,,,,,,,,,,,,,,,,,,,,,,,,,,,,,,,,,,,,,,,,,,,,,,,,,,,,,,,,,,,,,,,,,,,
UMF32_M07_A1,UMF32,Ma et al 07,10.1016/j.actamat.2007.06.042,,,,,0,,,,,,,,,,,0,UMF32_M07_0,γ,A1,,,,,,,,,,,,,,,0.277,0.127,0.124,0.279,0.09,0.013,0.022,0.07,0,0,0,0,0.2620421417,0.1434125163,0.1400248191,0.2639341428,0.08514004605,0.01906892178,0.02081201126,0.065565401,0,0,0,0,,,,,,,,,,,,,,,,,,,,,,,,,,,,,,,,,,,,,,,,,,,,,,,,,,,,,,,,,,,,,,,,,,,,,,,,,,,,,,,,,,,,,,,,,,,,,,,,,,,,,,,,,,,,,,,,,,,,,,,,,,,,,,,,,,,,,,,,,,,,,,,,,,,,,,,,,,,,,,,,,,,,,,,,,,,,,,,
UMF32_M07_L1_2,UMF32,Ma et al 07,10.1016/j.actamat.2007.06.042,,,,,0,,,,,,,,,,,0,UMF32_M07_0,γ',L1_2,,,,,,,,,,,,,,,0.571,0.023,0.068,0,0.031,0.057,0.216,0.033,0,0,0,0,0.5450126211,0.02620536729,0.07747673809,0,0.02958912654,0.08436002907,0.2061693978,0.03118672003,0,0,0,0,,,,,,,,,,,,,,,,,,,,,,,,,,,,,,,,,,,,,,,,,,,,,,,,,,,,,,,,,,,,,,,,,,,,,,,,,,,,,,,,,,,,,,,,,,,,,,,,,,,,,,,,,,,,,,,,,,,,,,,,,,,,,,,,,,,,,,,,,,,,,,,,,,,,,,,,,,,,,,,,,,,,,,,,,,,,,,,
SSR300D_H08_0,SSR300D,Hobbs et al 08,10.1016/j.msea.2007.12.045,,Erickson 96,,Superalloys 1996 conf. proc.,1,γ,SSR300D_H08_A1,,,,γ',SSR300D_H08_L1_2,,,,0,,,,exp,Heat treatment assumed to be standard for CMSX-10,1366,4,0,0,0,0,1152,1,871,24,760,30,0.625,0.04,0.08,0.047,0,0.058,0.075,0.052,0,0.022,0,0.001,0.5925711864,0.04527020572,0.09054041144,0.04456135322,0,0.08526679129,0.07110854237,0.04881453616,0,0.02085850576,0,0.001008467603,,,,,,,,,,,,,,,,,,,,,,,,,,,,,,,,,,,,,,,,,,,,,,,,,,,,,,,,,,,,,,,490,,26,,,,,,,,350,,27.1,,,,,,,,275,,27.7,,,,,,,,175,,28.8,,,,,,,,140,,29.8,,,,,,,,,,,,,,,,,,,,,,,,,,,,,,,,,,,,,,,,,,,,,,,,,,,,,,,,,,,,,,,,,,,,,,
SSR300D_H08_A1,SSR300D,Hobbs et al 08,10.1016/j.msea.2007.12.045,,Erickson 96,,Superalloys 1996 conf. proc.,0,,,,,,,,,,,0,SSR300D_H08_0,γ,A1,,,,,,,,,,,,,,,,,,,,,,,,,,,,,,,,,,,,,,,,,,,,,,,,,,,,,,,,,,,,,,,,,,,,,,,,,,,,,,,,,,,,,,,,,,,,,,,,,,,,,,,,,,,,,,,,,,,,,,,,,,,,,,,,,,,,,,,,,,,,,,,,,,,,,,,,,,,,,,,,,,,,,,,,,,,,,,,,,,,,,,,,,,,,,,,,,,,,,,,,,,,,,,,,,,,,,
SSR300D_H08_L1_2,SSR300D,Hobbs et al 08,10.1016/j.msea.2007.12.045,,Erickson 96,,Superalloys 1996 conf. proc.,0,,,,,,,,,,,0,SSR300D_H08_0,γ',L1_2,,,,,,,,,,,,,,,,,,,,,,,,,,,,,,,,,,,,,,,,,,,,,,,,,,,,,,,,,,,,,,,,,,,,,,,,,,,,,,,,,,,,,,,,,,,,,,,,,,,,,,,,,,,,,,,,,,,,,,,,,,,,,,,,,,,,,,,,,,,,,,,,,,,,,,,,,,,,,,,,,,,,,,,,,,,,,,,,,,,,,,,,,,,,,,,,,,,,,,,,,,,,,,,,,,,,,
SSR300D+3Ru_H08_0,SSR300D+3Ru,Hobbs et al 08,10.1016/j.msea.2007.12.045,,Erickson 96,,Superalloys 1996 conf. proc.,1,γ,SSR300D+3Ru_H08_A1,,,,γ',SSR300D+3Ru_H08_L1_2,,,,0,,,,exp,Heat treatment assumed to be standard for CMSX-10,1366,4,0,0,0,0,1152,1,871,24,760,30,0.606,0.039,0.078,0.046,0.03,0.056,0.073,0.05,0,0.021,0,0.001,0.5754640599,0.04420813074,0.08841626149,0.04368209035,0.0284883198,0.0824565238,0.06932157817,0.04701115224,0,0.01994182386,0,0.001010059644,,,,,,,,,,,,,,,,,,,,,,,,,,,,,,,,,,,,,,,,,,,,,,,,,,,,,,,,,,,,,,,490,,26.2,,,,,,,,350,,27.4,,,,,,,,275,,28,,,,,,,,175,,29.5,,,,,,,,140,,31.1,,,,,,,,,,,,,,,,,,,,,,,,,,,,,,,,,,,,,,,,,,,,,,,,,,,,,,,,,,,,,,,,,,,,,,
SSR300D+3Ru_H08_A1,SSR300D+3Ru,Hobbs et al 08,10.1016/j.msea.2007.12.045,,Erickson 96,,Superalloys 1996 conf. proc.,0,,,,,,,,,,,0,SSR300D+3Ru_H08_0,γ,A1,,,,,,,,,,,,,,,,,,,,,,,,,,,,,,,,,,,,,,,,,,,,,,,,,,,,,,,,,,,,,,,,,,,,,,,,,,,,,,,,,,,,,,,,,,,,,,,,,,,,,,,,,,,,,,,,,,,,,,,,,,,,,,,,,,,,,,,,,,,,,,,,,,,,,,,,,,,,,,,,,,,,,,,,,,,,,,,,,,,,,,,,,,,,,,,,,,,,,,,,,,,,,,,,,,,,,
SSR300D+3Ru_H08_L1_2,SSR300D+3Ru,Hobbs et al 08,10.1016/j.msea.2007.12.045,,Erickson 96,,Superalloys 1996 conf. proc.,0,,,,,,,,,,,0,SSR300D+3Ru_H08_0,γ',L1_2,,,,,,,,,,,,,,,,,,,,,,,,,,,,,,,,,,,,,,,,,,,,,,,,,,,,,,,,,,,,,,,,,,,,,,,,,,,,,,,,,,,,,,,,,,,,,,,,,,,,,,,,,,,,,,,,,,,,,,,,,,,,,,,,,,,,,,,,,,,,,,,,,,,,,,,,,,,,,,,,,,,,,,,,,,,,,,,,,,,,,,,,,,,,,,,,,,,,,,,,,,,,,,,,,,,,,
CMSX-10N_H08_0,CMSX-10N,Hobbs et al 08,10.1016/j.msea.2007.12.045,,Erickson 96,,Superalloys 1996 conf. proc.,1,γ,CMSX-10N_H08_A1,,,,γ',CMSX-10N_H08_L1_2,,,,1,,,,sc,Heat treatment assumed to be standard for CMSX-10,1366,4,0,0,0,0,1152,1,871,24,760,30,0.678,0.016,0.031,0.068,0,0.059,0.085,0.055,0.001,0.005,0.001,0.001,0.6512298548,0.01834495094,0.03554334244,0.06531508868,0,0.08787149868,0.08164386086,0.05230613231,0.0009605160101,0.00480258005,0.0009605160101,0.001021659191,,,,,,,,,,,,,,,,,,,,,,,,,,,,,,,,,,,,,,,,,,,,,,,,,,,,,,,,,,,,,,,490,,25.9,,,,,,,,350,,27.6,,,,,,,,275,,28.3,,,,,,,,,,,,,,,,,,140,,30.6,,,,,,,,,,,,,,,,,,,,,,,,,,,,,,,,,,,,,,,,,,,,,,,,,,,,,,,,,,,,,,,,,,,,,,
CMSX-10N_H08_A1,CMSX-10N,Hobbs et al 08,10.1016/j.msea.2007.12.045,,Erickson 96,,Superalloys 1996 conf. proc.,0,,,,,,,,,,,0,CMSX-10N_H08_0,γ,A1,,,,,,,,,,,,,,,,,,,,,,,,,,,,,,,,,,,,,,,,,,,,,,,,,,,,,,,,,,,,,,,,,,,,,,,,,,,,,,,,,,,,,,,,,,,,,,,,,,,,,,,,,,,,,,,,,,,,,,,,,,,,,,,,,,,,,,,,,,,,,,,,,,,,,,,,,,,,,,,,,,,,,,,,,,,,,,,,,,,,,,,,,,,,,,,,,,,,,,,,,,,,,,,,,,,,,
CMSX-10N_H08_L1_2,CMSX-10N,Hobbs et al 08,10.1016/j.msea.2007.12.045,,Erickson 96,,Superalloys 1996 conf. proc.,0,,,,,,,,,,,0,CMSX-10N_H08_0,γ',L1_2,,,,,,,,,,,,,,,,,,,,,,,,,,,,,,,,,,,,,,,,,,,,,,,,,,,,,,,,,,,,,,,,,,,,,,,,,,,,,,,,,,,,,,,,,,,,,,,,,,,,,,,,,,,,,,,,,,,,,,,,,,,,,,,,,,,,,,,,,,,,,,,,,,,,,,,,,,,,,,,,,,,,,,,,,,,,,,,,,,,,,,,,,,,,,,,,,,,,,,,,,,,,,,,,,,,,,
CMSX-10N+3Ru_H08_0,CMSX-10N+3Ru,Hobbs et al 08,10.1016/j.msea.2007.12.045,,Erickson 96,,Superalloys 1996 conf. proc.,1,γ,CMSX-10N+3Ru_H08_A1,,,,γ',CMSX-10N+3Ru_H08_L1_2,,,,1,,,,sc,Heat treatment assumed to be standard for CMSX-10,1366,4,0,0,0,0,1152,1,871,24,760,30,0.656,0.016,0.03,0.068,0.03,0.057,0.083,0.053,0.001,0.004,0.001,0.001,0.6308711402,0.01836744583,0.03443896094,0.06539517917,0.02885081434,0.08499690083,0.07982058634,0.0504658975,0.0009616938113,0.003846775245,0.0009616938113,0.001022911967,,,,,,,,,,,,,,,,,,,,,,,,,,,,,,,,,,,,,,,,,,,,,,,,,,,,,,,,,,,,,,,490,,26.2,,,,,,,,350,,27.8,,,,,,,,275,,28.4,,,,,,,,,,,,,,,,,,140,,30.6,,,,,,,,,,,,,,,,,,,,,,,,,,,,,,,,,,,,,,,,,,,,,,,,,,,,,,,,,,,,,,,,,,,,,,
CMSX-10N+3Ru_H08_A1,CMSX-10N+3Ru,Hobbs et al 08,10.1016/j.msea.2007.12.045,,Erickson 96,,Superalloys 1996 conf. proc.,0,,,,,,,,,,,0,CMSX-10N+3Ru_H08_0,γ,A1,,,,,,,,,,,,,,,,,,,,,,,,,,,,,,,,,,,,,,,,,,,,,,,,,,,,,,,,,,,,,,,,,,,,,,,,,,,,,,,,,,,,,,,,,,,,,,,,,,,,,,,,,,,,,,,,,,,,,,,,,,,,,,,,,,,,,,,,,,,,,,,,,,,,,,,,,,,,,,,,,,,,,,,,,,,,,,,,,,,,,,,,,,,,,,,,,,,,,,,,,,,,,,,,,,,,,
CMSX-10N+3Ru_H08_L1_2,CMSX-10N+3Ru,Hobbs et al 08,10.1016/j.msea.2007.12.045,,Erickson 96,,Superalloys 1996 conf. proc.,0,,,,,,,,,,,0,CMSX-10N+3Ru_H08_0,γ',L1_2,,,,,,,,,,,,,,,,,,,,,,,,,,,,,,,,,,,,,,,,,,,,,,,,,,,,,,,,,,,,,,,,,,,,,,,,,,,,,,,,,,,,,,,,,,,,,,,,,,,,,,,,,,,,,,,,,,,,,,,,,,,,,,,,,,,,,,,,,,,,,,,,,,,,,,,,,,,,,,,,,,,,,,,,,,,,,,,,,,,,,,,,,,,,,,,,,,,,,,,,,,,,,,,,,,,,,
Alloy III_Z10_0,Alloy III,Zhang et al 10,10.1016/j.msea.2010.01.045,,,,,1,γ,Alloy III_Z10_A1,,,,γ',Alloy III_Z10_L1_2,,,,0,,,,exp,,1285,2,1290,2,1295,4,1080,4,870,24,0,0,0.613,0.114,0.082,0,0,0.123,0.016,0.026,0,0.025,0,0,0.5550391707,0.1232139766,0.08862759721,0,0,0.1726870157,0.01448715617,0.02330890208,0,0.02263618151,0,0,,,,,,,,,,,,,,,,,,,,,,,,,,,,,,,,,,,,,,,,,,,,,,,,,,,,,,,,,,,,,,1010,235,,,,21,,,19,,800,750,,,0.5,39,,,11.3,,,,,,,,,,,,,,,,,,,,,,,,,,,,,,,,,,,,,,,,,,,,,,,,,,,,,,,,,,,,,,,,,,,,,,,,,,,,,,,,,,,,,,,,,,,,,,,
Alloy III_Z10_A1,Alloy III,Zhang et al 10,10.1016/j.msea.2010.01.045,,,,,0,,,,,,,,,,,0,Alloy III_Z10_0,γ,A1,,,,,,,,,,,,,,,,,,,,,,,,,,,,,,,,,,,,,,,,,,,,,,,,,,,,,,,,,,,,,,,,,,,,,,,,,,,,,,,,,,,,,,,,,,,,,,,,,,,,,,,,,,,,,,,,,,,,,,,,,,,,,,,,,,,,,,,,,,,,,,,,,,,,,,,,,,,,,,,,,,,,,,,,,,,,,,,,,,,,,,,,,,,,,,,,,,,,,,,,,,,,,,,,,,,,,
Alloy III_Z10_L1_2,Alloy III,Zhang et al 10,10.1016/j.msea.2010.01.045,,,,,0,,,,,,,,,,,0,Alloy III_Z10_0,γ',L1_2,,,,,,,,,,,,,,,,,,,,,,,,,,,,,,,,,,,,,,,,,,,,,,,,,,,,,,,,,,,,,,,,,,,,,,,,,,,,,,,,,,,,,,,,,,,,,,,,,,,,,,,,,,,,,,,,,,,,,,,,,,,,,,,,,,,,,,,,,,,,,,,,,,,,,,,,,,,,,,,,,,,,,,,,,,,,,,,,,,,,,,,,,,,,,,,,,,,,,,,,,,,,,,,,,,,,,
Ni-4Cr-90Co-9W-2Mo-6Al-7Ta-2Re_S12_0,Ni-4Cr-90Co-9W-2Mo-6Al-7Ta-2Re,Sugui et al 12,10.4028/www.scientific.net/MSF.706-709.2474,,,,,1,γ,Ni-4Cr-90Co-9W-2Mo-6Al-7Ta-2Re_S12_A1,,,,γ',Ni-4Cr-90Co-9W-2Mo-6Al-7Ta-2Re_S12_L1_2,,,,0,,,,exp,,1290,1,1300,2,1315,4,1120,4,870,32,0,0,0.61,0.04,0.09,0.02,0,0.06,0.07,0.09,0,0.02,0,0,0.5769279862,0.0451589387,0.1016076121,0.01891567168,0,0.08799022653,0.06620485088,0.08427904223,0,0.01891567168,0,0,,,,,,,,,,,,,,,,,,,,,,,,,,,,,,,,,,,,,,,,,,,,,,,,,,,,,,,,,,,,,,760,810,,,,243,,,10,0.044,980,300,,,,155,,,13.3,0.055,1070,160,,,,132,,,10.6,0.063,,,,,,,,,,,,,,,,,,,,,,,,,,,,,,,,,,,,,,,,,,,,,,,,,,,,,,,,,,,,,,,,,,,,,,,,,,,,,,,,,,,,
Ni-4Cr-90Co-9W-2Mo-6Al-7Ta-2Re_S12_A1,Ni-4Cr-90Co-9W-2Mo-6Al-7Ta-2Re,Sugui et al 12,10.4028/www.scientific.net/MSF.706-709.2474,,,,,0,,,,,,,,,,,0,Ni-4Cr-90Co-9W-2Mo-6Al-7Ta-2Re_S12_0,γ,A1,,,,,,,,,,,,,,,,,,,,,,,,,,,,,,,,,,,,,,,,,,,,,,,,,,,,,,,,,,,,,,,,,,,,,,,,,,,,,,,,,,,,,,,,,,,,,,,,,,,,,,,,,,,,,,,,,,,,,,,,,,,,,,,,,,,,,,,,,,,,,,,,,,,,,,,,,,,,,,,,,,,,,,,,,,,,,,,,,,,,,,,,,,,,,,,,,,,,,,,,,,,,,,,,,,,,,
Ni-4Cr-90Co-9W-2Mo-6Al-7Ta-2Re_S12_L1_2,Ni-4Cr-90Co-9W-2Mo-6Al-7Ta-2Re,Sugui et al 12,10.4028/www.scientific.net/MSF.706-709.2474,,,,,0,,,,,,,,,,,0,Ni-4Cr-90Co-9W-2Mo-6Al-7Ta-2Re_S12_0,γ',L1_2,,,,,,,,,,,,,,,,,,,,,,,,,,,,,,,,,,,,,,,,,,,,,,,,,,,,,,,,,,,,,,,,,,,,,,,,,,,,,,,,,,,,,,,,,,,,,,,,,,,,,,,,,,,,,,,,,,,,,,,,,,,,,,,,,,,,,,,,,,,,,,,,,,,,,,,,,,,,,,,,,,,,,,,,,,,,,,,,,,,,,,,,,,,,,,,,,,,,,,,,,,,,,,,,,,,,,
Alloy1_C12_0,Alloy1,Cui et al 12,,Superalloys 2012 conf. proc.,,,,1,γ,Alloy1_C12_A1,,,,γ',Alloy1_C12_L1_2,,,,0,,,,exp,,1100,4,0,0,0,0,650,24,760,16,0,0,0.719,0.14,0.05,0,0,0.023,0,0.012,0.056,0,0,0,0.6851888119,0.159258042,0.05687787215,0,0,0.03398604455,0,0.01132264599,0.0533665834,0,0,0,,,,,,,,,,,,,,,,,,,,,,,,,,,,,,,,,,,,,,,,,,,,,,,,,,,,,,,,,,,,,,,,,,,,,,,,,,,,,,,,,,,,,,,,,,,,,,,,,,,,,,,,,,,,,,,,,,,,,,,,,,,,,,,,,,,,,,,,,,,,,,,,,,,,,,,,,,,,,,,,,,,,,,,,,,,,,,,
Alloy1_C12_A1,Alloy1,Cui et al 12,,Superalloys 2012 conf. proc.,,,,0,,,,,,,,,,,0,Alloy1_C12_0,γ,A1,,,,,,,,,,,,,,,,,,,,,,,,,,,,,,,,,,,,,,,,,,,,,,,,,,,,,,,,,,,,,,,,,,,,,,,,,,,,,,,,,,,,,,,,,,,,,,,,,,,,,,,,,,,,,,,,,,,,,,,,,,,,,,,,,,,,,,,,,,,,,,,,,,,,,,,,,,,,,,,,,,,,,,,,,,,,,,,,,,,,,,,,,,,,,,,,,,,,,,,,,,,,,,25,40.1,,,,,,
Alloy1_C12_L1_2,Alloy1,Cui et al 12,,Superalloys 2012 conf. proc.,,,,0,,,,,,,,,,,0,Alloy1_C12_0,γ',L1_2,,,,,,,,,,,,,,,0.724,0.028,0.029,0,0,0.064,0,0,0.115,0,0,0,0.7194838843,0.03321486561,0.03440111081,0,0,0.09861747806,0,0,0.1142826612,0,0,0,,,,,,,,,,,,,,,,,,,,,,,,,,,,,,,,,,,,,,,,,,,,,,,,,,,,,,,,,,,,,,,,,,,,,,,,,,,,,,,,,,,,,,,,,,,,,,,,,,,,,,,,,,,,,,,,,,,,,,,,,,,,,,,,,,,,,,,,,,,,,,,,,,,,,,,,,,,,,,,,,,,,,,,,,,,,,,,
Alloy2_C12_0,Alloy2,Cui et al 12,,Superalloys 2012 conf. proc.,,,,1,γ,Alloy2_C12_A1,,,,γ',Alloy2_C12_L1_2,,,,0,,,,exp,,1100,4,0,0,0,0,650,24,760,16,0,0,0.619,0.14,0.15,0,0,0.023,0,0.012,0.056,0,0,0,0.5792003036,0.1563716905,0.167541097,0,0,0.03337009028,0,0.01111743729,0.05239938127,0,0,0,,,,,,,,,,,,,,,,,,,,,,,,,,,,,,,,,,,,,,,,,,,,,,,,,,,,,,,,,,,,,,,,,,,,,,,,,,,,,,,,,,,,,,,,,,,,,,,,,,,,,,,,,,,,,,,,,,,,,,,,,,,,,,,,,,,,,,,,,,,,,,,,,,,,,,,,,,,,,,,,,,,,,,,,,,,,,,,
Alloy2_C12_A1,Alloy2,Cui et al 12,,Superalloys 2012 conf. proc.,,,,0,,,,,,,,,,,0,Alloy2_C12_0,γ,A1,,,,,,,,,,,,,,,,,,,,,,,,,,,,,,,,,,,,,,,,,,,,,,,,,,,,,,,,,,,,,,,,,,,,,,,,,,,,,,,,,,,,,,,,,,,,,,,,,,,,,,,,,,,,,,,,,,,,,,,,,,,,,,,,,,,,,,,,,,,,,,,,,,,,,,,,,,,,,,,,,,,,,,,,,,,,,,,,,,,,,,,,,,,,,,,,,,,,,,,,,,,,,,25,33.3,,,,,,
Alloy2_C12_L1_2,Alloy2,Cui et al 12,,Superalloys 2012 conf. proc.,,,,0,,,,,,,,,,,0,Alloy2_C12_0,γ',L1_2,,,,,,,,,,,,,,,0.708,0.032,0.094,0,0,0.042,0,0,0.122,0,0,0,0.6771691477,0.03653472541,0.1073207559,0,0,0.06228803201,0,0,0.116687339,0,0,0,,,,,,,,,,,,,,,,,,,,,,,,,,,,,,,,,,,,,,,,,,,,,,,,,,,,,,,,,,,,,,,,,,,,,,,,,,,,,,,,,,,,,,,,,,,,,,,,,,,,,,,,,,,,,,,,,,,,,,,,,,,,,,,,,,,,,,,,,,,,,,,,,,,,,,,,,,,,,,,,,,,,,,,,,,,,,,,
Alloy3_C12_0,Alloy3,Cui et al 12,,Superalloys 2012 conf. proc.,,,,1,γ,Alloy3_C12_A1,,,,γ',Alloy3_C12_L1_2,,,,0,,,,exp,,1100,4,0,0,0,0,650,24,760,16,0,0,0.539,0.14,0.23,0,0,0.023,0,0.012,0.056,0,0,0,0.4971360724,0.1541368613,0.2532248435,0,0,0.03289317241,0,0.01095854936,0.05165050103,0,0,0,,,,,,,,,,,,,,,,,,,,,,,,,,,,,,,,,,,,,,,,,,,,,,,,,,,,,,,,,,,,,,,,,,,,,,,,,,,,,,,,,,,,,,,,,,,,,,,,,,,,,,,,,,,,,,,,,,,,,,,,,,,,,,,,,,,,,,,,,,,,,,,,,,,,,,,,,,,,,,,,,,,,,,,,,,,,,,,
Alloy3_C12_A1,Alloy3,Cui et al 12,,Superalloys 2012 conf. proc.,,,,0,,,,,,,,,,,0,Alloy3_C12_0,γ,A1,,,,,,,,,,,,,,,,,,,,,,,,,,,,,,,,,,,,,,,,,,,,,,,,,,,,,,,,,,,,,,,,,,,,,,,,,,,,,,,,,,,,,,,,,,,,,,,,,,,,,,,,,,,,,,,,,,,,,,,,,,,,,,,,,,,,,,,,,,,,,,,,,,,,,,,,,,,,,,,,,,,,,,,,,,,,,,,,,,,,,,,,,,,,,,,,,,,,,,,,,,,,,,25,24.9,,,,,,
Alloy3_C12_L1_2,Alloy3,Cui et al 12,,Superalloys 2012 conf. proc.,,,,0,,,,,,,,,,,0,Alloy3_C12_0,γ',L1_2,,,,,,,,,,,,,,,0.631,0.037,0.157,0,0,0.042,0,0,0.125,0,0,0,0.5994110251,0.0419555149,0.1780274551,0,0,0.06186372571,0,0,0.1187422791,0,0,0,,,,,,,,,,,,,,,,,,,,,,,,,,,,,,,,,,,,,,,,,,,,,,,,,,,,,,,,,,,,,,,,,,,,,,,,,,,,,,,,,,,,,,,,,,,,,,,,,,,,,,,,,,,,,,,,,,,,,,,,,,,,,,,,,,,,,,,,,,,,,,,,,,,,,,,,,,,,,,,,,,,,,,,,,,,,,,,
0Ru_W14_0,0Ru,Wang et al 14,10.1016/j.matdes.2014.06.009,,,,,1,γ,0Ru_W14_A1,,0.3,,γ',0Ru_W14_L1_2,,0.7,300,0,,,,exp,Cr+Mo+W+Ta content given as sum,1315,16,1325,16,0,0,1150,4,870,24,0,0,,,,,,,,,,,,,,,,,,,,,,,,,,,,,,,,,,,,,0.62,10.73,3.43,17.06,-,0.17,0.06,1.29,-,3,-,-,,,,,,,,,,,,,,,,,,,,,,,,,,,,,,,,,,,,,,,,,,,,,,,,,,,,,,,,,,,,,,,,,,,,,,,,,,,,,,,,,,,,,,,,,,,,,,,,,,,,,,,,,,,,,,,,,,,,,,,,,,,,,,,,,,,,,,,,,,,,,,,,,,,,,,,
0Ru_W14_A1,0Ru,Wang et al 14,10.1016/j.matdes.2014.06.009,,,,,0,,,,,,,,,,,0,0Ru_W14_0,γ,A1,,,,,,,,,,,,,,,,,,,,,,,,,,,,,,,,,,,,,,,,,,,,,,,,,,,,,,,,,,,,,,,,,,,,,,,,,,,,,,,,,,,,,,,,,,,,,,,,,,,,,,,,,,,,,,,,,,,,,,,,,,,,,,,,,,,,,,,,,,,,,,,,,,,,,,,,,,,,,,,,,,,,,,,,,,,,,,,,,,,,,,,,,,,,,,,,,,,,,,,,,,,,,,,,,,,,,
0Ru_W14_L1_2,0Ru,Wang et al 14,10.1016/j.matdes.2014.06.009,,,,,0,,,,,,,,,,,0,0Ru_W14_0,γ',L1_2,,,,,,,,,,,,,,,,,,,,,,,,,,,,,,,,,,,,,,,,,,,,,,,,,,,,,,,,,,,,,,,,,,,,,,,,,,,,,,,,,,,,,,,,,,,,,,,,,,,,,,,,,,,,,,,,,,,,,,,,,,,,,,,,,,,,,,,,,,,,,,,,,,,,,,,,,,,,,,,,,,,,,,,,,,,,,,,,,,,,,,,,,,,,,,,,,,,,,,,,,,,,,,,,,,,,,
3Ru_W14_0,3Ru,Wang et al 14,10.1016/j.matdes.2014.06.009,,,,,1,γ,3Ru_W14_A1,,0.3,,γ',3Ru_W14_L1_2,,0.7,300,0,,,,exp,Cr+Mo+W+Ta content given as sum,1315,16,1325,16,0,0,1150,4,870,24,0,0,,,,,,,,,,,,,,,,,,,,,,,,,,,,,,,,,,,,,0.58,9.44,3.11,12.98,4.61,0.18,0.06,1.29,-,2.9,-,-,,,,,,,,,,,,,,,,,,,,,,,,,,,,,,,,,,,,,,,,,,,,,,,,,,,,,,,,,,,,,,,,,,,,,,,,,,,,,,,,,,,,,,,,,,,,,,,,,,,,,,,,,,,,,,,,,,,,,,,,,,,,,,,,,,,,,,,,,,,,,,,,,,,,,,,
3Ru_W14_A1,3Ru,Wang et al 14,10.1016/j.matdes.2014.06.009,,,,,0,,,,,,,,,,,0,3Ru_W14_0,γ,A1,,,,,,,,,,,,,,,,,,,,,,,,,,,,,,,,,,,,,,,,,,,,,,,,,,,,,,,,,,,,,,,,,,,,,,,,,,,,,,,,,,,,,,,,,,,,,,,,,,,,,,,,,,,,,,,,,,,,,,,,,,,,,,,,,,,,,,,,,,,,,,,,,,,,,,,,,,,,,,,,,,,,,,,,,,,,,,,,,,,,,,,,,,,,,,,,,,,,,,,,,,,,,,,,,,,,,
3Ru_W14_L1_2,3Ru,Wang et al 14,10.1016/j.matdes.2014.06.009,,,,,0,,,,,,,,,,,0,3Ru_W14_0,γ',L1_2,,,,,,,,,,,,,,,,,,,,,,,,,,,,,,,,,,,,,,,,,,,,,,,,,,,,,,,,,,,,,,,,,,,,,,,,,,,,,,,,,,,,,,,,,,,,,,,,,,,,,,,,,,,,,,,,,,,,,,,,,,,,,,,,,,,,,,,,,,,,,,,,,,,,,,,,,,,,,,,,,,,,,,,,,,,,,,,,,,,,,,,,,,,,,,,,,,,,,,,,,,,,,,,,,,,,,
TMS-196_S08_0,TMS-196,Sato et al 08,,Superalloys 2008 conf. proc.,,,,1,γ,TMS-196_S08_A1,,0.36,,γ',TMS-196_S08_L1_2,,0.64,200,1,,,,sc,This alloy was subject of paper,1340,10,0,0,0,0,1100,4,870,16,0,0,0.597,0.046,0.056,0.064,0.05,0.056,0.056,0.05,0,0.024,0,0.001,0.5684859982,0.05228718207,0.06365396078,0.06094322259,0.04761189265,0.08268464804,0.05332531977,0.04714121331,0,0.02285370847,0,0.001012854075,,,,,,,,,,,,,,,,,,,,,,,,,9.01,,,,-0.39,,,,,,,,,,,,,,,,,,,,,,,,,,,,,,,,,,135,,31.6,,,,,,,,240,,29.4,,,,,,,,390,,27.2,,,,,,,,730,,24.9,,,,,,,,,,,,,,,,,,,,,,,,,,,,,,,,,,,,,,,,,,,,,,,,,,,,,,,,,,,,,,,,,,,,,,,,,,,,,,,,
TMS-196_S08_A1,TMS-196,Sato et al 08,,Superalloys 2008 conf. proc.,,,,0,,,,,,,,,,,0,TMS-196_S08_0,γ,A1,,,,,,,,,,,,,,,,,,,,,,,,,,,,,,,,,,,,,,,,,,,,,,,,,,,,,,,,,,,,,,,,,,,,,,,,,,,,,,,,,,,,,,,,,,,,,,,,,,,,,,,,,,,,,,,,,,,,,,,,,,,,,,,,,,,,,,,,,,,,,,,,,,,,,,,,,,,,,,,,,,,,,,,,,,,,,,,,,,,,,,,,,,,,,,,,,,,,,,,,,,,,,,,,,,,,,
TMS-196_S08_L1_2,TMS-196,Sato et al 08,,Superalloys 2008 conf. proc.,,,,0,,,,,,,,,,,0,TMS-196_S08_0,γ',L1_2,,,,,,,,,,,,,,,,,,,,,,,,,,,,,,,,,,,,,,,,,,,,,,,,,,,,,,,,,,,,,,,,,,,,,,,,,,,,,,,,,,,,,,,,,,,,,,,,,,,,,,,,,,,,,,,,,,,,,,,,,,,,,,,,,,,,,,,,,,,,,,,,,,,,,,,,,,,,,,,,,,,,,,,,,,,,,,,,,,,,,,,,,,,,,,,,,,,,,,,,,,,,,,,,,,,,,
CMSX-4_S08_0,CMSX-4,Sato et al 08,,Superalloys 2008 conf. proc.,,,,1,γ,,,,,γ',,,,,1,,,,sc,Comp. + density only,,,,,,,,,,,,,0.617,0.065,0.09,0.03,0,0.056,0.065,0.06,0.01,0.006,0,0.001,0.5818972998,0.07317563475,0.1013201097,0.02829322366,0,0.081891838,0.06130198459,0.05602704775,0.009431074552,0.005658644731,0,0.001003142467,,,,,,,,,,,,,,,,,,,,,,,,,8.7,,,,,,,,,,,,,,,,,,,,,,,,,,,,,,,,,,,,,,,,,,,,,,,,,,,,,,,,,,,,,,,,,,,,,,,,,,,,,,,,,,,,,,,,,,,,,,,,,,,,,,,,,,,,,,,,,,,,,,,,,,,,,,,,,,,,,,,,,,,,,,,,,,,,,,
PWA 1484_S08_0,PWA 1484,Sato et al 08,,Superalloys 2008 conf. proc.,,,,1,γ,,,,,γ',,,,,1,,,,sc,Comp. + density only,,,,,,,,,,,,,0.593,0.05,0.1,0.03,0,0.056,0.09,0.06,0,0.02,0,0.001,0.5597739948,0.05634040876,0.1126808175,0.02831908911,0,0.08196670292,0.08495726734,0.05607826727,0,0.01887939274,0,0.001004059533,,,,,,,,,,,,,,,,,,,,,,,,,8.95,,,,,,,,,,,,,,,,,,,,,,,,,,,,,,,,,,,,,,,,,,,,,,,,,,,,,,,,,,,,,,,,,,,,,,,,,,,,,,,,,,,,,,,,,,,,,,,,,,,,,,,,,,,,,,,,,,,,,,,,,,,,,,,,,,,,,,,,,,,,,,,,,,,,,,
Rene N5_S08_0,Rene N5,Sato et al 08,,Superalloys 2008 conf. proc.,,,,1,γ,,,,,γ',,,,,1,,,,sc,Comp. + density only,,,,,,,,,,,,,0.616,0.07,0.08,0.03,0,0.062,0.07,0.05,0,0.02,0,0.002,0.5795890334,0.0786193504,0.08985068617,0.02822673864,0,0.0904529115,0.06586239016,0.04657949353,0,0.01881782576,0,0.002001570452,,,,,,,,,,,,,,,,,,,,,,,,,8.63,,,,,,,,,,,,,,,,,,,,,,,,,,,,,,,,,,,,,,,,,,,,,,,,,,,,,,,,,,,,,,,,,,,,,,,,,,,,,,,,,,,,,,,,,,,,,,,,,,,,,,,,,,,,,,,,,,,,,,,,,,,,,,,,,,,,,,,,,,,,,,,,,,,,,,
Rene N6_S08_0,Rene N6,Sato et al 08,,Superalloys 2008 conf. proc.,,,,1,γ,,,,,γ',,,,,1,,,,sc,Comp. + density only,,,,,,,,,,,,,0.574,0.042,0.125,0.054,0,0.0575,0.072,0.06,0,0.014,0,0.0015,0.5397239966,0.04714124949,0.1403013378,0.05077542825,0,0.08383378869,0.067700571,0.05585941665,0,0.01316399992,0,0.001500211646,,,,,,,,,,,,,,,,,,,,,,,,,8.98,,,,,,,,,,,,,,,,,,,,,,,,,,,,,,,,,,,,,,,,,,,,,,,,,,,,,,,,,,,,,,,,,,,,,,,,,,,,,,,,,,,,,,,,,,,,,,,,,,,,,,,,,,,,,,,,,,,,,,,,,,,,,,,,,,,,,,,,,,,,,,,,,,,,,,
CMSX-10_S08_0,CMSX-10,Sato et al 08,,Superalloys 2008 conf. proc.,,,,1,γ,,,,,γ',,,,,1,,,,sc,Comp. + density only,,,,,,,,,,,,,0.6967,0.02,0.03,0.06,0,0.057,0.08,0.05,0.002,0.004,0,0.0003,0.6695228214,0.02294254192,0.03441381288,0.05765949373,0,0.0849348343,0.07687932498,0.04757457192,0.001921983124,0.003843966249,0,0.0003066495047,,,,,,,,,,,,,,,,,,,,,,,,,9.05,,,,,,,,,,,,,,,,,,,,,,,,,,,,,,,,,,,,,,,,,,,,,,,,,,,,,,,,,,,,,,,,,,,,,,,,,,,,,,,,,,,,,,,,,,,,,,,,,,,,,,,,,,,,,,,,,,,,,,,,,,,,,,,,,,,,,,,,,,,,,,,,,,,,,,
TMS-75_S08_0,TMS-75,Sato et al 08,,Superalloys 2008 conf. proc.,,,,1,γ,,,,,γ',,,,,1,,,,sc,Comp. + density only,,,,,,,,,,,,,0.599,0.03,0.12,0.05,0,0.06,0.06,0.06,0,0.02,0,0.001,0.5642647705,0.03373411588,0.1349364635,0.04710056515,0,0.08763927536,0.05652067818,0.0559619288,0,0.01884022606,0,0.001001976538,,,,,,,,,,,,,,,,,,,,,,,,,8.89,,,,,,,,,,,,,,,,,,,,,,,,,,,,,,,,,,,,,,,,,,,,,,,,,,,,,,,,,,,,,,,,,,,,,,,,,,,,,,,,,,,,,,,,,,,,,,,,,,,,,,,,,,,,,,,,,,,,,,,,,,,,,,,,,,,,,,,,,,,,,,,,,,,,,,
MX-4/PWA1497_S08_0,MX-4/PWA1497,Sato et al 08,,Superalloys 2008 conf. proc.,,,,1,γ,,,,,γ',,,,,1,,,,sc,Comp. + density only,,,,,,,,,,,,,0.5045,0.02,0.165,0.06,0.03,0.056,0.083,0.06,0,0.02,0,0.0015,0.4731903548,0.02239219526,0.1847356109,0.05627635538,0.02813817769,0.08144307333,0.07784895827,0.05572002131,0,0.01875878513,0,0.001496467917,,,,,,,,,,,,,,,,,,,,,,,,,9.2,,,,,,,,,,,,,,,,,,,,,,,,,,,,,,,,,,,,,,,,,,,,,,,,,,,,,,,,,,,,,,,,,,,,,,,,,,,,,,,,,,,,,,,,,,,,,,,,,,,,,,,,,,,,,,,,,,,,,,,,,,,,,,,,,,,,,,,,,,,,,,,,,,,,,,
MC-NG_S08_0,MC-NG,Sato et al 08,,Superalloys 2008 conf. proc.,,,,1,γ,,,,,γ',,,,,1,,,,sc,Comp. + density only,,,,,,,,,,,,,0.704,0.04,0,0.04,0.04,0.06,0.05,0.05,0.005,0.01,0,0.001,0.6766945482,0.04589569741,0,0.03844855388,0.03844855388,0.08942576882,0.04806069235,0.04758557628,0.004806069235,0.009612138469,0,0.00102240145,,,,,,,,,,,,,,,,,,,,,,,,,8.75,,,,,,,,,,,,,,,,,,,,,,,,,,,,,,,,,,,,,,,,,,,,,,,,,,,,,,,,,,,,,,,,,,,,,,,,,,,,,,,,,,,,,,,,,,,,,,,,,,,,,,,,,,,,,,,,,,,,,,,,,,,,,,,,,,,,,,,,,,,,,,,,,,,,,,
TMS-138_S08_0,TMS-138,Sato et al 08,,Superalloys 2008 conf. proc.,,,,1,γ,,,,,γ',,,,,1,,,,sc,Comp. + density only,,,,,,,,,,,,,0.637,0.032,0.058,0.05,0.02,0.058,0.056,0.059,0,0.029,0,0.001,0.6073343493,0.03641919602,0.06600979279,0.04767145599,0.0190685824,0.08574480547,0.05339203071,0.05569622163,0,0.02764944448,0,0.001014121174,,,,,,,,,,,,,,,,,,,,,,,,,8.95,,,,,,,,,,,,,,,,,,,,,,,,,,,,,,,,,,,,,,,,,,,,,,,,,,,,,,,,,,,,,,,,,,,,,,,,,,,,,,,,,,,,,,,,,,,,,,,,,,,,,,,,,,,,,,,,,,,,,,,,,,,,,,,,,,,,,,,,,,,,,,,,,,,,,,
TMS-138A_S08_0,TMS-138A,Sato et al 08,,Superalloys 2008 conf. proc.,,,,1,γ,,,,,γ',,,,,1,,,,sc,Comp. + density only,,,,,,,,,,,,,0.617,0.032,0.058,0.058,0.036,0.057,0.056,0.056,0,0.029,0,0.001,0.5885580764,0.03643729273,0.06604259308,0.05532636698,0.03434050365,0.08430831878,0.05341856123,0.05289047861,0,0.02766318349,0,0.001014625091,,,,,,,,,,,,,,,,,,,,,,,,,9.01,,,,,,,,,,,,,,,,,,,,,,,,,,,,,,,,,,,,,,,,,,,,,,,,,,,,,,,,,,,,,,,,,,,,,,,,,,,,,,,,,,,,,,,,,,,,,,,,,,,,,,,,,,,,,,,,,,,,,,,,,,,,,,,,,,,,,,,,,,,,,,,,,,,,,,
TMS-162_S08_0,TMS-162,Sato et al 08,,Superalloys 2008 conf. proc.,,,,1,γ,,,,,γ',,,,,1,,,,sc,Comp. + density only,,,,,,,,,,,,,0.591,0.03,0.058,0.049,0.06,0.058,0.056,0.058,0,0.039,0,0.001,0.5636794872,0.03415528931,0.06603355934,0.0467348475,0.05722634388,0.08577567752,0.05341125428,0.05477193118,0,0.03719712352,0,0.001014486304,,,,,,,,,,,,,,,,,,,,,,,,,9.04,,,,,,,,,,,,,,,,,,,,,,,,,,,,,,,,,,,,,,,,,,,,,,,,,,,,,,,,,,,,,,,,,,,,,,,,,,,,,,,,,,,,,,,,,,,,,,,,,,,,,,,,,,,,,,,,,,,,,,,,,,,,,,,,,,,,,,,,,,,,,,,,,,,,,,
TMS-173_S08_0,TMS-173,Sato et al 08,,Superalloys 2008 conf. proc.,,,,1,γ,,,,,γ',,,,,1,,,,sc,Comp. + density only,,,,,,,,,,,,,0.598,0.03,0.056,0.069,0.05,0.056,0.056,0.056,0,0.028,0,0.001,0.5711560002,0.03420320301,0.06384597895,0.06590261541,0.04775551841,0.08293407408,0.05348618062,0.05295742953,0,0.02674309031,0,0.001015909445,,,,,,,,,,,,,,,,,,,,,,,,,9.11,,,,,,,,,,,,,,,,,,,,,,,,,,,,,,,,,,,,,,,,,,,,,,,,,,,,,,,,,,,,,,,,,,,,,,,,,,,,,,,,,,,,,,,,,,,,,,,,,,,,,,,,,,,,,,,,,,,,,,,,,,,,,,,,,,,,,,,,,,,,,,,,,,,,,,
Nasair 100_R06_0,Nasair 100,Reed 2006,,The Superalloys (Book),,,,1,γ,,,,,γ',,,,,1,,,,sc,Comp. + density only,,,,,,,,,,,,,0.6925,0.09,0,0,0,0.0575,0.033,0.105,0.012,0.01,0,0,0.6607496703,0.1025065579,0,0,0,0.08507000059,0.0314869879,0.09919545797,0.01144981378,0.009541511485,0,0,,,,,,,,,,,,,,,,,,,,,,,,,8.54,,,,,,,,,,,,,,,,,,,,,,,,,,,,,,,,,,,,,,,,,,,,,,,,,,,,,,,,,,,,,,,,,,,,,,,,,,,,,,,,,,,,,,,,,,,,,,,,,,,,,,,,,,,,,,,,,,,,,,,,,,,,,,,,,,,,,,,,,,,,,,,,,,,,,,
CMSX-2_R06_0,CMSX-2,Reed 2006,,The Superalloys (Book),,,,1,γ,,,,,γ',,,,,1,,,,sc,Comp. + density only,,,,,,,,,,,,,0.662,0.08,0.046,0,0,0.056,0.06,0.08,0.01,0.006,0,0,0.627817742,0.09056440661,0.0520745338,0,0,0.08234837544,0.05690191015,0.07511918934,0.009483651691,0.005690191015,0,0,,,,,,,,,,,,,,,,,,,,,,,,,8.6,,,,,,,,,,,,,,,,,,,,,,,,,,,,,,,,,,,,,,,,,,,,,,,,,,,,,,,,,,,,,,,,,,,,,,,,,,,,,,,,,,,,,,,,,,,,,,,,,,,,,,,,,,,,,,,,,,,,,,,,,,,,,,,,,,,,,,,,,,,,,,,,,,,,,,
CMSX-6_R06_0,CMSX-6,Reed 2006,,The Superalloys (Book),,,,1,γ,,,,,γ',,,,,1,,,,sc,Comp. + density only,,,,,,,,,,,,,0.706,0.098,0.05,0,0,0.048,0.02,0,0.047,0.03,0,0.001,0.6690945455,0.1108666252,0.05656460472,0,0,0.07053674902,0.0189545197,0,0.0445431213,0.02843177955,0,0.001008054997,,,,,,,,,,,,,,,,,,,,,,,,,7.98,,,,,,,,,,,,,,,,,,,,,,,,,,,,,,,,,,,,,,,,,,,,,,,,,,,,,,,,,,,,,,,,,,,,,,,,,,,,,,,,,,,,,,,,,,,,,,,,,,,,,,,,,,,,,,,,,,,,,,,,,,,,,,,,,,,,,,,,,,,,,,,,,,,,,,
PWA 1480_R06_0,PWA 1480,Reed 2006,,The Superalloys (Book),,,,1,γ,,,,,γ',,,,,1,,,,sc,Comp. + density only,,,,,,,,,,,,,0.625,0.1,0.05,0,0,0.05,0.12,0.04,0.015,0,0,0,0.5917514143,0.1130189455,0.05650947277,0,0,0.07340416543,0.1136162715,0.03749769644,0.01420203394,0,0,0,,,,,,,,,,,,,,,,,,,,,,,,,8.7,,,,,,,,,,,,,,,,,,,,,,,,,,,,,,,,,,,,,,,,,,,,,,,,,,,,,,,,,,,,,,,,,,,,,,,,,,,,,,,,,,,,,,,,,,,,,,,,,,,,,,,,,,,,,,,,,,,,,,,,,,,,,,,,,,,,,,,,,,,,,,,,,,,,,,
SRR99_R06_0,SRR99,Reed 2006,,The Superalloys (Book),,,,1,γ,,,,,γ',,,,,1,,,,sc,Comp. + density only,,,,,,,,,,,,,0.663,0.08,0.05,0,0,0.055,0.03,0.1,0.022,0,0,0,0.6287503179,0.09056213241,0.05660133276,0,0,0.08087583777,0.02845024063,0.09389662873,0.02086350979,0,0,0,,,,,,,,,,,,,,,,,,,,,,,,,8.56,,,,,,,,,,,,,,,,,,,,,,,,,,,,,,,,,,,,,,,,,,,,,,,,,,,,,,,,,,,,,,,,,,,,,,,,,,,,,,,,,,,,,,,,,,,,,,,,,,,,,,,,,,,,,,,,,,,,,,,,,,,,,,,,,,,,,,,,,,,,,,,,,,,,,,
RR2000_R06_0,RR2000,Reed 2006,,The Superalloys (Book),,,,1,γ,,,,,γ',,,,,1,,,,sc,Comp. + density only,,,,,,,,,,,,,0.625,0.1,0.15,0,0,0.055,0,0,0.04,0.03,0,0,0.5793989085,0.1106597333,0.1659896,0,0,0.07905908044,0,0,0.03708153015,0.02781114761,0,0,,,,,,,,,,,,,,,,,,,,,,,,,7.87,,,,,,,,,,,,,,,,,,,,,,,,,,,,,,,,,,,,,,,,,,,,,,,,,,,,,,,,,,,,,,,,,,,,,,,,,,,,,,,,,,,,,,,,,,,,,,,,,,,,,,,,,,,,,,,,,,,,,,,,,,,,,,,,,,,,,,,,,,,,,,,,,,,,,,
Rene N4_R06_0,Rene N4,Reed 2006,,The Superalloys (Book),,,,1,γ,,,,,γ',,,,,1,,,,sc,Comp. + density only,,,,,,,,,,,,,0.626,0.09,0.08,0,0,0.037,0.04,0.06,0.042,0.02,0.005,0,0.5946582738,0.10205343,0.09071415999,0,0,0.054498716,0.03799733379,0.05643255238,0.03989720048,0.01899866689,0.004749666723,0,,,,,,,,,,,,,,,,,,,,,,,,,8.56,,,,,,,,,,,,,,,,,,,,,,,,,,,,,,,,,,,,,,,,,,,,,,,,,,,,,,,,,,,,,,,,,,,,,,,,,,,,,,,,,,,,,,,,,,,,,,,,,,,,,,,,,,,,,,,,,,,,,,,,,,,,,,,,,,,,,,,,,,,,,,,,,,,,,,
AM1_R06_0,AM1,Reed 2006,,The Superalloys (Book),,,,1,γ,,,,,γ',,,,,1,,,,sc,Comp. + density only,,,,,,,,,,,,,0.638,0.078,0.065,0,0,0.052,0.079,0.057,0.011,0.02,0,0,0.604301725,0.08819007699,0.07349173083,0,0,0.0763709007,0.07482732959,0.05345561388,0.01041899526,0.01894362774,0,0,,,,,,,,,,,,,,,,,,,,,,,,,8.6,,,,,,,,,,,,,,,,,,,,,,,,,,,,,,,,,,,,,,,,,,,,,,,,,,,,,,,,,,,,,,,,,,,,,,,,,,,,,,,,,,,,,,,,,,,,,,,,,,,,,,,,,,,,,,,,,,,,,,,,,,,,,,,,,,,,,,,,,,,,,,,,,,,,,,
AM3_R06_0,AM3,Reed 2006,,The Superalloys (Book),,,,1,γ,,,,,γ',,,,,1,,,,sc,Comp. + density only,,,,,,,,,,,,,0.6775,0.08,0.055,0,0,0.06,0.035,0.05,0.02,0.0225,0,0,0.6399428898,0.09020152278,0.06201354691,0,0,0.08787687058,0.03305978028,0.04676137073,0.01889130302,0.0212527159,0,0,,,,,,,,,,,,,,,,,,,,,,,,,8.25,,,,,,,,,,,,,,,,,,,,,,,,,,,,,,,,,,,,,,,,,,,,,,,,,,,,,,,,,,,,,,,,,,,,,,,,,,,,,,,,,,,,,,,,,,,,,,,,,,,,,,,,,,,,,,,,,,,,,,,,,,,,,,,,,,,,,,,,,,,,,,,,,,,,,,
TMS-6_R06_0,TMS-6,Reed 2006,,The Superalloys (Book),,,,1,γ,,,,,γ',,,,,1,,,,sc,Comp. + density only,,,,,,,,,,,,,0.664,0.092,0,0,0,0.053,0.104,0.087,0,0,0,0,0.6347144409,0.1049760171,0,0,0,0.07855567837,0.0994131052,0.08234075845,0,0,0,0,,,,,,,,,,,,,,,,,,,,,,,,,8.9,,,,,,,,,,,,,,,,,,,,,,,,,,,,,,,,,,,,,,,,,,,,,,,,,,,,,,,,,,,,,,,,,,,,,,,,,,,,,,,,,,,,,,,,,,,,,,,,,,,,,,,,,,,,,,,,,,,,,,,,,,,,,,,,,,,,,,,,,,,,,,,,,,,,,,
TMS-12_R06_0,TMS-12,Reed 2006,,The Superalloys (Book),,,,1,γ,,,,,γ',,,,,1,,,,sc,Comp. + density only,,,,,,,,,,,,,0.677,0.066,0,0,0,0.052,0.077,0.128,0,0,0,0,0.650868987,0.07574270467,0,0,0,0.0775174838,0.074027935,0.1218428895,0,0,0,0,,,,,,,,,,,,,,,,,,,,,,,,,9.07,,,,,,,,,,,,,,,,,,,,,,,,,,,,,,,,,,,,,,,,,,,,,,,,,,,,,,,,,,,,,,,,,,,,,,,,,,,,,,,,,,,,,,,,,,,,,,,,,,,,,,,,,,,,,,,,,,,,,,,,,,,,,,,,,,,,,,,,,,,,,,,,,,,,,,
MC2_R06_0,MC2,Reed 2006,,The Superalloys (Book),,,,1,γ,,,,,γ',,,,,1,,,,sc,Comp. + density only,,,,,,,,,,,,,0.645,0.08,0.05,0,0,0.05,0.06,0.08,0.015,0.02,0,0,0.613165961,0.09078211025,0.0567388189,0,0,0.0737020794,0.05703869404,0.07529976492,0.01425967351,0.01901289801,0,0,,,,,,,,,,,,,,,,,,,,,,,,,8.63,,,,,,,,,,,,,,,,,,,,,,,,,,,,,,,,,,,,,,,,,,,,,,,,,,,,,,,,,,,,,,,,,,,,,,,,,,,,,,,,,,,,,,,,,,,,,,,,,,,,,,,,,,,,,,,,,,,,,,,,,,,,,,,,,,,,,,,,,,,,,,,,,,,,,,
TMS-82+_R06_0,TMS-82+,Reed 2006,,The Superalloys (Book),,,,1,γ,,,,,γ',,,,,1,,,,sc,Comp. + density only,,,,,,,,,,,,,0.624,0.049,0.078,0.024,0,0.053,0.06,0.087,0.005,0.019,0,0.001,0.592602393,0.05554779896,0.08842302691,0.02279239973,0,0.07804518142,0.05698099932,0.08180566402,0.00474841661,0.01804398312,0,0.001010136931,,,,,,,,,,,,,,,,,,,,,,,,,8.93,,,,,,,,,,,,,,,,,,,,,,,,,,,,,,,,,,,,,,,,,,,,,,,,,,,,,,,,,,,,,,,,,,,,,,,,,,,,,,,,,,,,,,,,,,,,,,,,,,,,,,,,,,,,,,,,,,,,,,,,,,,,,,,,,,,,,,,,,,,,,,,,,,,,,,
MC-NG_R06_0,MC-NG,Reed 2006,,The Superalloys (Book),,,,1,γ,,,,,γ',,,,,1,,,,sc,Comp. + density only,,,,,,,,,,,,,0.702,0.04,0.002,0.04,0.04,0.06,0.05,0.05,0.005,0.01,0,0.001,0.6745209578,0.04587861418,0.002293930709,0.03843424261,0.03843424261,0.08939248288,0.04804280326,0.04756786405,0.004804280326,0.009608560653,0,0.001022020893,,,,,,,,,,,,,,,,,,,,,,,,,8.75,,,,,,,,,,,,,,,,,,,,,,,,,,,,,,,,,,,,,,,,,,,,,,,,,,,,,,,,,,,,,,,,,,,,,,,,,,,,,,,,,,,,,,,,,,,,,,,,,,,,,,,,,,,,,,,,,,,,,,,,,,,,,,,,,,,,,,,,,,,,,,,,,,,,,,
